Repository: ruiding-uchicago/Chem_FET_Sensor_ML

File: Phase_II/Curated_Table.csv (part 1 of 4)
DOI,sensor type (gas/liquid),detect target,lower detection limit (log ppm),upper detection limit (log ppm),probe material,test operating temperature (celcius),pH value (-1 for gas detect),test medium/electrolyte
10.1002/smll.200900876,liquid,h+,-7,-1,(3-aminopropyl)triethoxysilane,25,,water
10.1109/ICSENS.2012.6411075,gas,toluene,-2.301029996,-0.301029996,4-aminophthalimide,25,-1,oxygen/nitrogen
10.1007/s12274-020-3063-7,gas,nitrogen dioxide,-2,9,molybdenum disulfide,25,-1,nitrogen
10.1016/j.orgel.2021.106341,liquid,cyanide,-1.584692708,3.415307292,"1-beta-D-glucopyranosyl-4-phenyl-1H-1,2,3-triazole",25,7,water
10.1016/j.mssp.2019.104911,liquid,glucose,2.556678726,3.100746771,zinc oxide,25,7.4,sodium chloride/potassium chloride/disodium phosphate/monopotassium phosphate/water
10.1117/12.897285,gas,nitrogen dioxide,-1.698970004,1,carbon nanotube,25,-1,oxygen/nitrogen
10.1016/j.sna.2021.113004,gas,carbon monoxide,2,3.602059991,cupric oxide,150,-1,oxygen/nitrogen
10.1016/j.apsusc.2014.10.097,liquid,h+,-5.28,-0.58,(3-aminopropyl)triethoxysilane,25,,water
10.1021/acsami.0c08555,liquid,hydrogen peroxide,-2.468393368,,boron carbon nitride,25,7,water
10.1016/j.ijhydene.2011.09.031,gas,hydrogen,1.176091259,4,palladium,25,-1,oxygen/nitrogen
10.1142/S0219581X11009222,gas,trinitrotoluene,-3,,poly(3-hexylthiophene),25,-1,oxygen/nitrogen
10.1016/j.snb.2023.134788,liquid,na+,-1.890084137,3.565847819,sodium ionophore x,25,7,water/glucose/saccharose/monosodium phosphate/calcium chloride/sodium chloride/4-(2-hydroxyethyl)-1-piperazine ethanesulfonic acid/potassium chloride
10.1016/j.snb.2023.134788,liquid,k+,-0.024581979,2.494154594,valinomycin,25,7,water/glucose/saccharose/monosodium phosphate/calcium chloride/sodium chloride/4-(2-hydroxyethyl)-1-piperazine ethanesulfonic acid/potassium chloride
10.1016/j.snb.2023.134788,liquid,ca2+,0.049218023,,calcium ionophore ii,25,7,water/glucose/saccharose/monosodium phosphate/calcium chloride/sodium chloride/4-(2-hydroxyethyl)-1-piperazine ethanesulfonic acid/potassium chloride
10.1109/LED.2012.2220515,liquid,h+,-6,-2,(3-aminopropyl)triethoxysilane,25,,sodium chloride/potassium chloride/disodium phosphate/monopotassium phosphate/water
10.1016/j.snb.2024.136146,liquid,as3+,-1.125402231,,dithiothreitol,25,7,water
10.1109/JSEN.2023.3285892,gas,hydrogen fluoride,-0.659555885,1.77815125,lanthanum fluoride,25,-1,oxygen/nitrogen
10.1109/ICSENS.2010.5690237,liquid,sodium chloride,3.766710207,-0.233289793,polyvinyl chloride,25,7,water
10.1109/EDTM.2019.8731320,gas,ammonia,-4,,graphene,425,-1,oxygen/nitrogen
10.1039/c8an00032h,liquid,h+,-4.94,-3.84,(3-aminopropyl)triethoxysilane,25,,water
10.1002/advs.202302506,gas,ammonia,-2,0.698970004,zinc oxide,265,-1,oxygen/nitrogen
10.1002/advs.202302506,gas,hydrogen sulfide,-2,0.698970004,zinc oxide,265,-1,oxygen/nitrogen
10.1007/s42341-022-00381-0,gas,ammonia,0,,"6,13-bis(triisopropylsilylethynyl) pentacene",25,-1,oxygen/nitrogen
10.1016/j.aeue.2024.155337,gas,hydrogen,-11.87614836,-6.876148359,palladium,320,-1,hydrogen
10.1016/j.sna.2018.09.044,liquid,na+,-3.93930216,2.361727836,molybdenum disulfide,25,7,water
10.1016/j.sna.2018.09.044,liquid,hg2+,-1.998699067,1.001300933,molybdenum disulfide,25,7,water
10.1016/j.sna.2018.09.044,liquid,cd2+,-2.250209594,-0.250209594,molybdenum disulfide,25,7,water
10.1021/acsami.0c00803,gas,nitrogen dioxide,-3.096910013,1.698970004,"poly{3,6-dithiophen-2-yl-2,5-bis(2-decyltetradecyl)pyrrolo[3,4-c]pyrrole-1,4-dione-alt-thienylenevinylene-2,5-yl}",25,-1,oxygen/nitrogen
10.1557/adv.2016.330,liquid,sodium chloride,4.766710207,,silicon,25,7,water
10.3390/chemosensors9020020,liquid,h+,-8,0,3-aminopropyltriethoxysilane/silicon dioxide,25,,water
10.1021/acssensors.3c00653,gas,hydrogen sulfide,-1.698970004,0,platinum,150,-1,oxygen/nitrogen
10.1021/nl401169k,liquid,h+,-6,-3,"8-hydroxy-1,3,6-pyrenetrisulfonic acid",37,,sodium chloride/potassium chloride/disodium phosphate/monopotassium phosphate/water
10.1149/07513.0011ecst,gas,isopropanol,-6,,graphene,21,-1,oxygen/nitrogen
10.1016/j.matlet.2021.129370,gas,nitrogen dioxide,0,1.477121255,copper phthalocyanine,18,-1,oxygen/nitrogen
10.1039/d3tc00891f,gas,ammonia,-0.301029996,1,"poly(diketopyrrolopyrrolethiophene-thieno[3,2,b]thiophene-thiophene) (pdpp-tt)",25,-1,oxygen/nitrogen
10.1117/12.2506448,gas,nitrogen dioxide,0.301029996,1.477121255,"graphene/phenol/ethylene oxide/benzoic acid/6,13-bis(triisopropylsilylethynyl)pentacene",25,-1,oxygen/nitrogen
10.1021/nl200623n,liquid,h+,-10,-2,alumina,22,,water
10.1109/MIC.2013.6757947,gas,nitrogen dioxide,1,,copper phthalocyanine,25,-1,oxygen/nitrogen
10.1016/j.snb.2022.132257,gas,nitrogen dioxide,-0.301029996,0.301029996,indium oxide,160,-1,oxygen/nitrogen
10.1109/TRANSDUCERS.2019.8808294,gas,hydrogen sulfide,0.698970004,1,gold,25,-1,oxygen/nitrogen
10.1109/TRANSDUCERS.2017.7994346,liquid,h+,-9,1,alumina,25,,water
10.1016/j.snb.2021.130134,gas,water,2.902546779,4.281158408,graphene,20,-1,oxygen/nitrogen
10.1016/j.jbiotec.2012.08.004,liquid,h+,-9,1,aluminum nitride/gallium nitride,80,,water
10.1038/ncomms3954,liquid,hg2+,0.302330929,2.302330929,polyisoindigo,25,7,water/sodium chloride/magnesium chloride/calcium sulfate/potassium chloride
10.7567/JJAP.53.11RD01,liquid,h+,-6.26,-0.992,aluminum nitride/gallium nitride,80,,water
10.1080/03067319.2012.717269,gas,ozone,-2.387216143,-0.346787486,iron hydroxide oxide/carbon nanotube,25,-1,oxygen/nitrogen
10.1016/j.snb.2023.134251,gas,ammonia,-0.498940738,1.698970004,"poly(2,5-bis(3-tetradecylthiophen-2yl)thieno(3,2-b)thiophene)/molybdenum disulfide",25,-1,oxygen/nitrogen
10.1016/j.snb.2023.133661,gas,hydrogen,2,,tungsten trioxide,250,-1,oxygen/nitrogen
10.3390/s19071585,liquid,h+,-6,0,aluminum oxide,25,,water
10.1002/smll.202104168,liquid,h+,-6,0,aluminum oxide,25,,water
10.1002/elan.201900405,liquid,h+,-6,0,aluminum oxide,25,,water
10.3390/s21061939,liquid,h+,-6,-1,aluminum oxide,25,,water
10.1002/elan.201900405,liquid,k+,-1.408935393,3.59E+00,poly(vinyl chloride),25,7,water
10.1109/SENSORS56945.2023.10325245,liquid,h+,-5.14,-3.1,aluminum oxide,25,,sodium chloride/potassium chloride/disodium phosphate/monopotassium phosphate/water
10.1016/j.bios.2021.113683,liquid,h+,-6,-1,aluminum oxide,37,,sodium chloride/potassium chloride/disodium phosphate/monopotassium phosphate/water
10.1021/acs.accounts.6b00329,gas,dichloromethane,-3.193820026,,graphene,25,-1,oxygen/nitrogen
10.1109/JEDS.2018.2861622,liquid,h+,-7,-1,aluminum oxide,25,,water
10.1109/JSEN.2010.2100379,gas,hydrogen,1.176091259,4,palladium,25,-1,oxygen/nitrogen
10.1109/JSEN.2020.2999378,gas,dimethyl methylphosphonate,-1,1.812913357,4-carboxyphenylboronic acid,25,-1,oxygen/nitrogen
10.1088/1361-6528/ac512d,gas,methanol,-0.559090918,1.903089987,indium oxide/tin dioxide,25,-1,oxygen/nitrogen
10.1109/ICEE50728.2020.9777095,gas,oxygen,0.698970004,1.176091259,indium oxide/zinc oxide/gallium oxide,25,-1,oxygen/nitrogen
10.3390/s18030787,gas,methane,1,2.176091259,tin dioxide,25,-1,oxygen/nitrogen
10.1109/JSEN.2014.2340436,gas,hydrogen,4.30E+00,,platinum,260,-1,helium
10.3390/s19081855,gas,hydrogen,2.301029996,3.301029996,palladium,130,-1,oxygen/nitrogen
10.1002/smll.202404633,gas,water,3.371067862,4.246129126,benzothiazole spiropyran,25,-1,oxygen/nitrogen
10.1063/5.0124891,gas,nitrogen dioxide,-1,,carbon nanotube,30,-1,nitrogen
10.1007/s10544-010-9497-z,liquid,h+,-2.300162274,3.399673721,aluminum oxide,25,,water
10.1109/ICSENS.2011.6127311,gas,hexane,1.397940009,3.079181246,heptacyclene,25,-1,oxygen/nitrogen
10.1109/LSENS.2023.3274682,liquid,ammonium,0.256236533,3.256236533,nonactin,25,7,sodium chloride/ammonium chloride/lactic acid/urea/acetic acid/water
10.1109/JSEN.2013.2252527,gas,hydrogen,0,4,palladium,30,-1,oxygen/nitrogen
10.1016/j.jelechem.2024.118572,liquid,sodium nitrite,-5.161180493,1.838819507,indium oxide,25,7.4,glycerol/sodium chloride/potassium chloride/disodium phosphate/monopotassium phosphate/water
10.1021/acssensors.9b00731,liquid,h+,-8,0,aluminum oxide,25,,water
10.1021/acssensors.9b01751,gas,nitrogen dioxide,-0.698970004,1.301029996,poly(bisdodecylquaterthiophene)/polystyrene,25,-1,oxygen/nitrogen
10.1021/acssensors.9b01751,gas,sulfur dioxide,0.698970004,,poly(bisdodecylquaterthiophene)/polystyrene,25,-1,oxygen/nitrogen
10.1021/acssensors.9b01751,gas,ammonia,0.698970004,,poly(bisdodecylquaterthiophene)/polystyrene,25,-1,oxygen/nitrogen
10.1021/acssensors.9b01751,gas,hydrogen sulfide,0.698970004,,poly(bisdodecylquaterthiophene)/polystyrene,25,-1,oxygen/nitrogen
10.3390/bios13030363,liquid,gadolinium cation (3+),-6.803547458,2.196452542,tetraxetan,25,7.4,potassium chloride/water
10.1016/j.bios.2023.115150,liquid,ampicillin,1.491361694,2.301029996,iridium oxide,25,7,potassium phosphate/water
10.4028/www.scientific.net/KEM.575-576.477,gas,formaldehyde,1,2.397940009,pentacene,25,-1,nitrogen
10.1109/IEDM.2012.6479098,liquid,h+,-4,-1,aluminum oxide,25,,water
10.1039/c7nr07745a,gas,methanol,3.079181246,3.806179974,platinum,25,-1,nitrogen
10.1109/TED.2023.3336301,gas,hydrogen sulfide,-1.819014419,0.698970004,silver,25,-1,oxygen/nitrogen
10.1063/1.4878659,liquid,h+,-4.5,-1.7,aluminum oxide,25,,sodium chloride/potassium chloride/disodium phosphate/monopotassium phosphate/water
10.1007/s40843-021-1903-5,liquid,diethyl carbonate,0.146128036,2.77815125,"biurea /dinaphtho[2,3-b:2',3'-f]thieno[3,2-b]thiophene",25,-1,oxygen/nitrogen
10.1038/s41598-021-83451-2,liquid,potassium chloride,0.872447648,4.872447648,carbon nanotube,25,7,water
10.1016/j.carbon.2022.01.023,gas,ethanol,-1.301029996,0.954242509,carbon molecular sieve,150,-1,nitrogen
10.1021/acsnano.3c01582,gas,ammonia,1.698970004,3.301029996,platinum diselenide,25,-1,oxygen/nitrogen
10.1007/s00604-024-06487-x,liquid,phenytoin,-1.88941029,-1.27572413,zinc oxide,25,7,sodium dihydrogen phosphate/disodium hydrogen phosphate/water
10.1016/j.synthmet.2019.04.010,gas,nitrogen dioxide,-1,0.301029996,"5,10,15-tris(pentafluorophenyl)corrole/cu2+/(4-hydroxyphenyl)diphenylmethanol",25,-1,nitrogen
10.1016/j.snb.2016.10.051,liquid,h+,-11,2,aluminum oxide,25,,water
10.1016/j.xcrp.2023.101564,gas,sulfur dioxide,0,1.698970004,titanium dioxide,175,-1,oxygen/nitrogen
10.1002/cphc.201100918,liquid,h+,-5.5,-2.5,aluminum oxide,25,,water
10.1016/j.synthmet.2021.116764,gas,ammonia,-1.397940009,1,"dipyrazino[2,3-f:2',3'-h]quinoxaline-2,3,6,7,10,11-hexacarbonitrile",25,-1,nitrogen
10.7503/cjcu20180283,liquid,l-cystine,-0.189493949,2.380753771,polydithiopropane sulfonic acid,25,5,sodium chloride/potassium chloride/disodium phosphate/monopotassium phosphate/water
10.1002/admi.202100314,liquid,h+,-7,0,aluminum oxide,25,,sodium chloride/potassium chloride/disodium phosphate/monopotassium phosphate/water
10.3390/molecules28135054,gas,nitrogen dioxide,-1,1.698970004,graphene,25,-1,nitrogen
10.1109/LSENS.2024.3409363,liquid,pb2+,-3,1,graphene/phenol/ethylene oxide/benzoic acid,25,7,water
10.1109/JSEN.2016.2625420,liquid,dopamine,-9.814797935,-1.814797935,4-carboxyphenylboronic acid,25,7.4,sodium chloride/potassium chloride/disodium phosphate/monopotassium phosphate/water
10.1002/admi.202301088,gas,water,3.216165902,3.915135907,"2,8-difluoro-5,11-bis(triethylsilylethynyl)",25,-1,oxygen/nitrogen
10.1007/s10904-020-01541-6,liquid,glucose,-1.744351269,-1.346411261,silver,25,7.4,sodium chloride/potassium chloride/disodium phosphate/monopotassium phosphate/water
10.1016/j.snb.2024.135872,gas,ammonia,-0.356547324,1.301029996,"poly(2,5-bis(3-tetradecylthiophen-2yl)thieno(3,2-b)thiophene)",27,-1,oxygen/nitrogen
10.1021/nl100892y,liquid,h+,-6,0,aluminum oxide,25,,water
10.23919/SISPAD.2017.8085298,gas,hydrogen,4.7124,,zinc oxide,200,-1,nitrogen
10.1002/admi.202200647,liquid,ammonium,-0.965612216,0.256236533,tungsten trioxide,25,7.4,water/sodium chloride/potassium chloride/calcium chloride
10.1109/LSENS.2024.3420404,gas,trimethylamine,-1,0,graphene,25,-1,oxygen/nitrogen
10.1021/acsami.3c00105,gas,methanol,0,2,"n-alkyl-diketopyrrolo-pyrrole-dithienylthieno[3,2-b]thiophene",25,-1,oxygen/nitrogen
10.1016/j.snb.2023.133511,gas,ammonia,0.225309282,2.698970004,carbon nanotube,25,-1,oxygen/nitrogen
10.1016/j.snb.2023.133430,gas,nitrogen dioxide,0.392696953,1.301029996,graphene,23,-1,nitrogen
10.1021/acssensors.7b00047,liquid,h+,-8.4,-0.3,aluminum oxide,25,,water
10.1016/j.snb.2022.132155,gas,"n,n-dimethylformamide",-3,-0.301029996,tin dioxide/zirconium oxide,28,-1,oxygen/nitrogen
10.1109/JSEN.2017.2786739,gas,trinitrotoluene,-1.795880017,-0.872895202,parylene c,70,-1,nitrogen
10.1016/j.snb.2023.134135,liquid,na+,-0.66514431,4.361727836,4-tert-butylcalix[4]arene-tetraacetic acid tetraethyl ester,25,7,sodium chloride/potassium nitrate/calcium chloride/magnesium sulfate/lactic acid/tris(hydroxymethyl)aminomethane/water
10.1021/acsami.2c20391,gas,nitrogen dioxide,-2.522878745,0.698970004,triisopropylsilylethynyl pentacene,25,-1,nitrogen
10.1039/d0tc05458e,gas,nitrogen dioxide,-0.301029996,1.301029996,diketopyrrolopyrrole fluorene copolymer,25,-1,oxygen/nitrogen
10.1021/acssensors.4c00357,gas,nitrogen dioxide,-1,0,palladium/carbon nanotube,80,-1,oxygen/nitrogen
10.3938/jkps.68.797,gas,nitric oxide,0.903089987,1.505149978,carbon nanotube,25,-1,oxygen/nitrogen
10.1021/acs.nanolett.2c01107,liquid,h+,-6,0,aluminum oxide,25,,water
10.1117/12.2024135,liquid,sodium chloride,-0.233289793,2.766710207,poly(3-hexylthiophene),25,7,water
10.1021/acsanm.9b02037,liquid,h+,-7.77,-0.29,aluminum oxide,25,,sodium chloride/potassium chloride/disodium phosphate/monopotassium phosphate/water
10.1021/acs.analchem.4c00435,liquid,hg2+,-6,-0.381951903,gallium nitride,25,7.2,sodium chloride/potassium chloride/disodium phosphate/monopotassium phosphate/water
10.1016/j.apsusc.2017.03.167,liquid,h+,-6,2,aluminum oxide,23,,water
10.1016/j.matlet.2016.01.131,liquid,glucose,-0.744356091,2.255643909,gold,25,7.4,sodium chloride/potassium chloride/disodium phosphate/monopotassium phosphate/water
10.1109/JSEN.2024.3444482,liquid,phenobarbital,-0.56219032,1.763867681,cerium dioxide/copper oxide/nickel oxide,25,7.4,sodium chloride/potassium chloride/disodium phosphate/monopotassium phosphate/water
10.1002/admt.202101149,liquid,hydrogen peroxide,2.522704993,5.522704993,poly(3-hexylthiophene),25,7,water
10.1016/j.snb.2017.06.152,liquid,h+,-6,-1,aluminum oxide,25,,water
10.1016/j.snb.2014.11.142,gas,nitrogen dioxide,-0.698970004,,indium arsenide,25,-1,nitrogen
10.1149/1945-7111/abc0ac,gas,hydrogen,1.301029996,3.698970004,palladium oxide,25,-1,oxygen/nitrogen
10.1109/JSEN.2021.3087333,liquid,h+,-7,1,aluminum oxide,30,,water
10.1007/s00542-012-1434-z,gas,nitrogen monoxide,1.698970004,2.301029996,platinum,380,-1,nitrogen
10.1109/ICSENS.2017.8234339,liquid,glucose,-0.744356091,3.255643909,zinc oxide,37,7.4,sodium chloride/potassium chloride/disodium phosphate/monopotassium phosphate/water
10.1021/acsami.1c04570,gas,nitrogen dioxide,0.698970004,1.698970004,poly(3-hexylthiophene),25,-1,nitrogen
10.1109/JSEN.2022.3201159,liquid,h+,-9,1,aluminum oxide/gallium oxide/zinc oxide,25,,water
10.1109/TED.2021.3129711,liquid,h+,-11,0,aluminum oxide/hafnium oxide,25,,water
10.1007/s12274-016-1356-7,liquid,methanol,4.597695186,4.8178297,tin dioxide,25,7,water
10.1007/s12274-016-1356-7,liquid,nitric acid,2.875061263,4.355834496,tin dioxide,25,1,water
10.1109/ECTC.2017.212,gas,ammonia,-1,2,graphene,25,-1,oxygen/nitrogen
10.1117/12.2185259,gas,ammonia,0.698970004,1.176091259,graphene,25,-1,oxygen/nitrogen
10.1149/1945-7111/abdc63,liquid,uric acid,1,2.477121255,nickel(ii) oxide,25,7.4,sodium chloride/potassium chloride/disodium phosphate/monopotassium phosphate/water
10.1109/JSEN.2023.3288932,gas,hydrogen sulfide,-0.698970004,0,"poly[2,6-(4,4-bis-(2-ethylhexyl)-4h-cyclopenta [2,1-b; 3,4-b’] dithiophene)-alt-4,7-(2,1,3-benzothiadiazole)]",25,-1,oxygen/nitrogen
10.1021/acsami.1c16807,gas,hydrogen sulfide,-1.602059991,,fullerene/bromine,25,-1,oxygen/nitrogen
10.1109/LED.2011.2164230,liquid,h+,-10,2,aluminum oxide/zinc oxide,25,,water
10.1155/2013/152079,liquid,h+,-10,2,aluminum oxide/zinc oxide,25,,sodium chloride/potassium chloride/disodium phosphate/monopotassium phosphate/water
10.1016/j.cplett.2015.07.026,gas,ammonia,-0.525783736,2,poly(3-hexylthiophene),25,-1,oxygen/nitrogen
10.1016/j.mtcomm.2023.105379,gas,nitrogen dioxide,0.602059991,1.204119983,zirconium trisulfide,25,-1,oxygen/nitrogen
10.1149/2162-8777/acbf71,gas,hydrogen,-8.876148359,-3.876148359,palladium,25,-1,oxygen/nitrogen
10.3390/s22186947,liquid,cu2+,-8.494850022,-2.494850022,1-pyrenecarboxaldehyde hydrazone,25,7,water
10.1016/j.snb.2015.12.056,gas,nitrogen dioxide,-2.698970004,1.397940009,poly(3-hexylthiophene),25,-1,oxygen/nitrogen
10.7567/JJAP.55.01AE16,liquid,h+,-10,2,aluminum/zinc oxide,25,,sodium chloride/potassium chloride/disodium phosphate/monopotassium phosphate/water
10.1002/pssa.201300589,liquid,h+,-7,0.8,amine,25,,sodium chloride/potassium chloride/disodium phosphate/monopotassium phosphate/water
10.1109/EuroSOI-ULIS53016.2021.9560701,gas,nitrogen dioxide,-0.301029996,,indium oxide,150,-1,oxygen/nitrogen
10.1109/JSEN.2023.3312334,gas,hydrogen sulfide,0,,"poly[2,6-(4,4-bis-(2-ethylhexyl)-4h-cyclopenta[2,1-b;3,4-b']dithiophene)-alt-4,7-(2,1,3-benzothiadiazole)]",25,-1,oxygen/nitrogen
10.1039/d3sc03616b,liquid,hydrogen sulfide,1.256800942,2.708616331,"dodecamethylbambus[6]uril hydrate, bu[6]",25,8,water
10.1063/5.0042977,liquid,cadmium nitrate,-6.080921908,-5.698970004,polyvinyl chloride,25,7.4,sodium chloride/potassium chloride/disodium phosphate/monopotassium phosphate/water
10.1063/1.3463453,liquid,h+,-9,1,amino-undecyl-triethoxysilane,25,,water
10.1109/LED.2012.2190032,gas,hydrogen,0.698970004,4,palladium,25,-1,oxygen/nitrogen
10.1149/2.0111807jss,gas,nitrogen dioxide,2.301029996,,phosphorus,25,-1,oxygen/nitrogen
10.1149/2.0111807jss,gas,ammonia,2.301029996,,phosphorus,25,-1,oxygen/nitrogen
10.1021/acsami.8b10789,gas,isopropyl amine,-2,2,poly(3-hexyl thiophene),25,-1,oxygen/nitrogen
10.3390/bios13010132,gas,nitric oxide,-0.301029996,1.477121255,poly(3-hexylthiophene),25,-1,oxygen/nitrogen
10.3390/cryst10090810,liquid,hydrogen,-7,-1,indium oxide/gallium oxide,25,7,water
10.1016/j.chemosphere.2021.131695,liquid,cr3+,-0.435807539,0.716003344,zinc oxide/graphene/phenol/ethylene oxide/benzoic acid,25,7.4,sodium chloride/potassium chloride/disodium phosphate/monopotassium phosphate/water
10.1021/acsanm.4c02392,gas,ammonia,-0.397940009,1.301029996,ruthenium,25,-1,oxygen/nitrogen
10.7567/JJAP.54.04DK02,liquid,histamine,3.000151976,,5-carboxy-1-pentanethiol,25,5.5,2-morpholinoethanesulfonic acid/water
10.1002/advs.201901001,liquid,h+,-3,2,azobenzene,25,,water
10.1002/pssa.200983310,liquid,h+,-8,0,barium strontium titanate,25,,tris/tromethamine/hydrochloric acid/water
10.1109/JSEN.2023.3304815,gas,ammonia,-1,0,tungsten disulfide,27,-1,oxygen/nitrogen
10.1109/ICSENS.2013.6688279,gas,benzene,-3,-2.346787486,platinum,200,-1,oxygen/nitrogen
10.1007/s11664-022-09526-6,liquid,h+,-9,-3,bismuth oxide,25,,water
10.1021/acsami.0c18549,gas,nitrogen dioxide,0,1.301029996,"poly[2,5-(2-octyldodecyl)-3,6-diketopyrrolopyrrole-alt-5,5-(2,5-di(thien-2-yl)thieno[3,2-b]thiophene)]",25,-1,oxygen/nitrogen
10.1002/smll.202201861,liquid,na+,-0.638272164,3.361727836,graphene/phenol/ethylene oxide/benzoic acid,25,4.7,sodium chloride/ammonium chloride/lactic acid/urea/acetic acid/water
10.1002/smll.202201861,liquid,k+,-0.408935393,3.591064607,graphene/phenol/ethylene oxide/benzoic acid,25,4.7,sodium chloride/ammonium chloride/lactic acid/urea/acetic acid/water
10.1016/j.sse.2019.107648,gas,acetone,0.698970004,3.301029996,manganese dioxide/zinc oxide,340,-1,oxygen/nitrogen
10.1002/pssa.202000278,liquid,h+,-9,1,boron/diamond,25,,boric acid/citric acid monohydrate/trisodium phosphate dodecahydrate/water
10.1039/d3ta02070c,gas,toluene,-1.096910013,0.954242509,palladium,25,-1,oxygen/nitrogen
10.1039/d3ta02070c,gas,formaldehyde,-1.301029996,0.954242509,cobalt oxide,25,-1,oxygen/nitrogen
10.1039/d3ta02070c,gas,benzene,-1.301029996,0.954242509,palladium/cobalt oxide,25,-1,oxygen/nitrogen
10.1039/d3ta02070c,gas,ammonia,-1.301029996,0.954242509,gold/cobalt oxide,25,-1,oxygen/nitrogen
10.1039/d3ta02070c,gas,nitrogen dioxide,-1.301029996,0.954242509,chromium/cobalt oxide,25,-1,oxygen/nitrogen
10.3390/s17051040,liquid,h+,-7,1,boron/diamond,25,,sodium chloride/potassium chloride/disodium phosphate/monopotassium phosphate/water
10.1016/j.apsusc.2023.156959,gas,nitrogen dioxide,-3.73754891,0,gold,30,-1,oxygen/nitrogen
10.3390/chemosensors10110467,gas,ammonia,0,2,polypyrrole,25,-1,oxygen/nitrogen
10.1016/j.spmi.2022.107186,liquid,h+,-9.2,-0.1,boron/silicon,30,,sodium chloride/potassium chloride/disodium phosphate/monopotassium phosphate/water
10.1002/adfm.202215215,gas,nitrogen dioxide,-0.036212173,,"2,8-difluoro-5,11-bis(triethylsilylethynyl)anthradithiophene",25,-1,oxygen/nitrogen
10.1002/admi.202100493,gas,ammonia,0.301029996,2,bithiophene,26,-1,nitrogen
10.1039/d1tc04618g,gas,acetone,-1.161150909,0.602059991,neodymium oxide/indium oxide,20,-1,oxygen/nitrogen
10.3390/s23239321,gas,ethanol,1.698970004,,molybdenum disulfide/copper phthalocyanine,25,-1,oxygen/nitrogen
10.3390/chemosensors11020074,liquid,h+,-1.9,0.2,c8-btbt,25,,sodium chloride/water
10.1021/acsami.4c03107,gas,nitrogen dioxide,-2,2,2-pyridyl diketopyrrolopyrrole,25,-1,oxygen/nitrogen
10.1039/d2sd00023g,liquid,h+,-5,-2,carbon,25,,sodium chloride/potassium chloride/calcium chloride/sodium dihydrogen phosphate/magnesium sulfate/disodium hydrogen phosphate/water
10.3390/s21144748,liquid,urea,-0.221414672,4.27827241,tin dioxide,25,7.4,sodium chloride/potassium chloride/disodium phosphate/monopotassium phosphate/water
10.1143/APEX.4.045102,liquid,h+,-1.11,-1.01,carbon nanotube,25,,sodium chloride/potassium chloride/disodium phosphate/monopotassium phosphate/water
10.1021/acsanm.3c05183,liquid,glucose,-1.762084858,3.100741949,silver,25,7.4,sodium chloride/potassium chloride/disodium phosphate/monopotassium phosphate/water
10.3390/molecules27072131,gas,ethanol,-0.301029996,1.698970004,"2,3,6,7,10,11-hexaiminotriphenylene/cu2+",25,-1,oxygen/nitrogen
10.1109/LED.2013.2278214,liquid,h+,-10,2,carbon nanotube,25,,sodium chloride/potassium chloride/disodium phosphate/monopotassium phosphate/water
10.1002/adma.202403678,liquid,na+,-1.638272164,0.662757832,indium oxide,25,7.4,sodium chloride/potassium chloride/disodium phosphate/monopotassium phosphate/water
10.1109/ICSENS.2013.6688187,gas,nitrogen dioxide,-1.346787486,,indium nitride,25,-1,nitrogen
10.1016/j.proeng.2015.08.677,gas,formaldehyde,-2,,silicon carbide,25,-1,oxygen/nitrogen
10.1016/j.proeng.2015.08.677,gas,benzene,-3,,silicon carbide,25,-1,oxygen/nitrogen
10.1016/j.proeng.2015.08.677,gas,naphthalene,-3.301029996,,silicon carbide,25,-1,oxygen/nitrogen
10.1109/NEMS.2011.6017305,liquid,h+,-11,3,carbon nanotube,25,,water
10.1021/jp506644w,gas,sulfur dioxide,1,1.698970004,platinum/silicon dioxide,200,-1,oxygen/nitrogen
10.1039/d3nj05514k,liquid,h+,-9.96,1.79,carbon nanotube,25,,water
10.1109/Transducers.2013.6626750,gas,benzene,-1.301029996,1.698970004,4-amino-n-methylphthalimide,25,-1,oxygen/nitrogen
10.1002/smll.202002875,liquid,hg2+,-0.697690722,1.302309278,carbon nanotube,25,7.4,sodium chloride/potassium chloride/disodium phosphate/monopotassium phosphate/water
10.1021/acsnano.9b10090,liquid,hydrogen peroxide,-2.468521083,1.531478917,sodium 2-anthraquinonesulfonate,25,7.45,sodium chloride/potassium chloride/disodium phosphate/monopotassium phosphate/water
10.1021/acsami.6b12064,gas,nitrogen dioxide,2,,tellurium,25,-1,nitrogen
10.1039/d3fd00149k,liquid,hydrogen peroxide,-2.769551079,-0.468521083,"4,4'-thiobisbenzenethiol",25,7.4,water
10.1109/DRC.2017.7999422,liquid,k+,-7.408935393,2.892094603,valinomycin,25,7.4,tromethamine/hydrochloric acid/water
10.1016/j.snb.2021.130956,liquid,cs+,-11.87614836,0.123851641,calix[4]arene/benzo-12-crown 4-ether,25,7.2,sodium chloride/potassium chloride/disodium phosphate/monopotassium phosphate/water
10.1541/ieejsmas.130.407,gas,hydrogen,0.903089987,3.903089987,platinum,100,-1,oxygen/nitrogen
10.1039/d3an00772c,liquid,uric acid,-1.996255201,-0.774406452,molybdenum disulfide,25,7,isopropyl alcohol
10.1109/TNANO.2014.2318710,liquid,h+,-10,2,carbon nanotube,25,,water
10.1021/acs.nanolett.8b02898,liquid,h+,-7,1,carbon nanotube,25,,water
10.1021/acsami.3c05185,gas,diethyl sulfide,1,2.017033339,nickel,25,-1,oxygen/nitrogen
10.1117/12.2604748,gas,nitrogen dioxide,-0.301029996,1.477121255,"poly(3-hexylthiophene-2,5-diyl)",25,-1,oxygen/nitrogen
10.1063/1.3610554,liquid,h+,-7,1,carbon nanotube/nickel,25,,water
10.7567/JJAP.56.04CM07,liquid,glucose,0.209886419,2.153271001,gold/4-mercaptophenylboronic acid,25,7.4,sodium chloride/potassium chloride/disodium phosphate/monopotassium phosphate/water
10.1038/s41598-017-03209-7,liquid,h+,-9,1,cerium oxide/yttrium oxide,25,,water
10.1109/TED.2023.3287509,gas,hydrogen sulfide,-3,0,"poly[2,6-(4,4-bis-(2-ethylhexyl)-4h-cyclopenta[2,1-b;3,4-b′] dithiophene)-alt-4,7(2,1,3 benzothiadiazole)]",25,-1,oxygen/nitrogen
10.1016/j.mee.2022.111841,gas,sulfur dioxide,1,1.903089987,graphene/phenol/ethylene oxide/benzoic acid/titanium dioxide,25,-1,oxygen/nitrogen
10.1021/acsami.3c19431,liquid,glucose,-0.308193444,3.255643909,"nickel(ii) nitrate hexahydrate/pyrene-1,3,6,8-tetraphosphonic acid",25,7.4,sodium chloride/potassium chloride/disodium phosphate/monopotassium phosphate/water
10.1016/j.ceramint.2018.04.047,liquid,h+,-9,1,cerium titanate,25,,water
10.1109/ICSENS.2018.8589929,gas,acetone,1.477121255,2.176091259,tungsten trioxide,25,-1,oxygen/nitrogen
10.1109/JSEN.2023.3271598,gas,nitrogen dioxide,-1.795880017,0.146128036,"poly[2,5-(2-octyldodecyl)-3,6-diketopyrrolopyrrole-alt-5,5-(2,5-di(thien-2-yl)thieno[3,2-b]-thiophene)]",25,-1,oxygen/nitrogen
10.1016/j.apsusc.2017.04.248,liquid,h+,-8,0,chitosan,25,,sodium chloride/potassium chloride/disodium phosphate/monopotassium phosphate/water
10.1016/j.snb.2017.03.020,liquid,h+,-9,1,copper(ii) sulfide,25,,water
10.1007/s10825-019-01373-9,liquid,trinitrotoluene,-1.643974143,0.054995862,3-aminopropyltriethoxysilane,25,7,water
10.1109/ICSENS.2010.5690525,gas,hydrogen,2,4,platinum,115,-1,oxygen/nitrogen
10.3390/s21020624,gas,nitrogen dioxide,1,,gallium nitride,20,-1,oxygen/nitrogen
10.1103/PhysRevApplied.14.054014,gas,nitrogen dioxide,-4,0.698970004,molybdenum disulfide,25,-1,nitrogen
10.18494/SAM.2019.2317,liquid,l-serine,1.301029996,2,ethylene glycol dimethacrylate-co-methacrylic acid,25,7,water
10.1002/smll.202308857,gas,nitrogen dioxide,-0.397940009,0.477121255,zinc telluride,25,-1,oxygen/nitrogen
10.1021/acsami.3c18605,liquid,cortisol,-12.44073991,-0.440739914,phosphorus,25,7.4,sodium chloride/potassium chloride/disodium phosphate/monopotassium phosphate/water
10.1016/j.sna.2022.113679,gas,dimethyl methylphosphonate,-0.698970004,1.477121255,graphene/phenol/ethylene oxide/benzoic acid,25,-1,oxygen/nitrogen
10.1088/0022-3727/43/37/374020,liquid,h+,-9,1,diamond,25,,water
10.24425/mms.2020.132777,gas,hydrogen,2.342422681,4.598790507,carbon/palladium,25,-1,nitrogen
10.1109/TNB.2021.3112539,liquid,glucose,2.255643909,3.158733896,copper(ii) oxide,25,7.4,sodium chloride/potassium chloride/disodium phosphate/monopotassium phosphate/water
10.1021/acsnano.3c02626,gas,benzene,0.096910013,1.176091259,tetraphenylporphyrin/carbon nanotube,25,-1,oxygen/nitrogen
10.1021/la200471b,liquid,h+,-7,1,ethyl undecylenate,25,,potassium chloride/water
10.1016/j.sna.2018.01.033,liquid,hg2+,-4.301029996,-1.071604148,graphite,25,7,water
10.1109/TIM.2024.3398086,gas,ammonia,-0.920818754,-0.045757491,gold,25,-1,nitrogen
10.23919/AM-FPD49417.2020.9224482,gas,nitrogen dioxide,0,1.301029996,tin(ii) oxide,25,-1,oxygen/nitrogen
10.1016/j.cej.2022.137097,gas,dimethyl methylphosphonate,-8,-1,"poly(3-hexylthiophene-2,5-diyl)",25,-1,oxygen/nitrogen
10.1007/s10853-010-4603-4,liquid,h+,-9,1,fluorine/tin(iv) oxide,25,,water
10.1016/j.aca.2022.340719,liquid,glucose,-2.744356091,3.653583918,gold/carbon nanotube,25,7.4,glycerol/sodium chloride/potassium chloride/disodium phosphate/monopotassium phosphate/water
10.3390/ijms24076164,liquid,potassium chloride,0.591064607,4.591064607,valinomycin,25,7,water
10.1016/j.snb.2023.133458,liquid,cortisol,-3.139709918,-1.733169738,"1,2-diaminobenzene",25,7.4,sodium chloride/potassium chloride/disodium hydrogen phosphate/potassium dihydrogen phosphate/water
10.1088/1361-6641/abb288,liquid,lactic acid,-0.246031073,1.954628378,3-carboxy-5-nitrophenylboronic acid,25,7.4,sodium chloride/potassium chloride/disodium phosphate/monopotassium phosphate/water
10.1016/j.snb.2023.134123,liquid,f-,-1.494307493,2.698970004,lanthanum fluoride,25,7,water
10.1016/j.matlet.2020.128132,gas,ammonia,2.397940009,3,graphene,25,-1,oxygen/nitrogen
10.1016/j.synthmet.2018.02.008,liquid,h+,-5,1,fluorine/tin(iv) oxide,25,,water
10.1016/j.snb.2020.128955,liquid,na+,0.139879086,1.361727836,polyethylene glycol,25,7,water
10.1117/12.2218397,liquid,potassium chloride,-3.127552352,-1.127552352,poly(3-hexylthiophene),25,7,water
10.1109/ICEE50728.2020.9777024,gas,ammonia,0.698970004,1.698970004,platinum diselenide,25,-1,nitrogen
10.1016/j.sbsr.2020.100394,liquid,hydrogen sulfide,2.434568904,4.230448921,acrylonitrile/butadiene,25,8,water
10.1109/OJNANO.2022.3217255,gas,ammonia,0,1.361727836,"poly[2,5-bis(2-octyldodecyl)-3,6-diketopyrrolopyrrole-alt-5,5’-(2,5-di(thien-2-yl)thieno[3,2-b]thiophene)]",25,-1,nitrogen
10.7567/JJAP.52.05DC02,gas,water,3.301029996,4,pentacene,25,-1,oxygen/nitrogen
10.1016/j.apsusc.2013.09.080,liquid,h+,-7,1,gadolinium oxide/titanium dioxide,25,,water
10.1109/EDSSC.2016.7785309,gas,hydrogen,0,3,palladium,25,-1,oxygen/nitrogen
10.1109/SMELEC.2010.5549371,liquid,h+,-8.9,1.3,gallium nitride,25,,water
10.1016/j.snb.2019.02.039,liquid,h+,-8,-0.5,gallium nitride,25,,sodium chloride/water
10.1016/j.dyepig.2020.109017,gas,nitrogen dioxide,-0.721246399,1.698970004,triethylamine,25,-1,nitrogen
10.1016/j.snb.2021.129598,gas,carbon dioxide,2.602059991,3.602059991,indium oxide,50,-1,oxygen/nitrogen
10.1007/s11664-021-09210-1,liquid,h+,-9,1,gallium nitride,25,,water
10.1016/j.snb.2023.135184,gas,dimethyl methylphosphonate,-2,,"thiazole/3-octylthiophene/2-(thiophen-3-yl)-1,3-thiazole-5-carbaldehyde/malononitrile",26,-1,oxygen/nitrogen
10.7567/JJAP.54.06FF11,gas,oxygen,1,3,graphene,25,-1,oxygen/nitrogen
10.1109/ICSENS.2013.6688369,gas,nitrogen dioxide,-4,-0.301029996,silicon,30,-1,oxygen/nitrogen
10.1021/acsami.3c11191,gas,carbon monoxide,-0.698970004,0.477121255,fluorine/graphene,25,-1,nitrogen
10.1109/TED.2021.3083208,gas,nitrogen dioxide,-1,2.698970004,indium oxide,105,-1,oxygen/nitrogen
10.1109/ICSENS.2014.6984933,gas,ammonia,0,2.698970004,bis-methoxyphenol-perylene tetracarboxyllicdiimide,25,-1,oxygen/nitrogen
10.1109/TED.2020.2973288,gas,hydrogen,2.301029996,4.176091259,palladium,30,-1,oxygen/nitrogen
10.1016/j.mseb.2023.117113,liquid,h+,-8,0,gallium oxide,25,,water
10.1007/s10854-019-02429-z,gas,nitrogen dioxide,1,,poly(vinyl alcohol),25,-1,oxygen/nitrogen
10.1021/acsami.4c02352,liquid,ammonia,-1.956637722,1.230448921,molybdenum diselenide,25,6.8,water/potassium chloride/sodium chloride/magnesium chloride/calcium chloride/sodium dihydrogen phosphate dihydrate/disodium sulfide nonahydrate/sorbitol 
10.1016/j.cej.2024.152319,gas,nitrogen dioxide,-2,0.301029996,cobalt,25,-1,nitrogen
10.1016/j.jssc.2024.124934,liquid,h+,-8,0,gallium oxide,25,,water
10.1021/acsaelm.2c00650,gas,nitrogen dioxide,1,1.698970004,sodium aluminosilicate,25,-1,oxygen/nitrogen
10.3390/bios12060368,liquid,l-glutamine,0.766829094,3.465799099,aluminum oxide,25,4.9,acetate/water
10.1002/celc.201700419,liquid,glucose,0.857708722,2.556678726,4-mercaptophenylboronic acid/gold,25,7.4,sodium chloride/potassium chloride/disodium phosphate/monopotassium phosphate/water
10.1109/DevIC50843.2021.9455761,gas,hydrogen,-11.87942607,-6.879426069,palladium,25,-1,oxygen/nitrogen
10.1109/BMEiCON.2014.7017392,liquid,serine,1.84509804,2,graphene,25,7,water
10.1016/j.dyepig.2018.05.036,gas,nitric oxide,1.397940009,2.301029996,platinum,118,-1,nitrogen
10.1109/iCBEB.2012.135,liquid,quinine,-0.488896396,3.511103604,tungstophosphoric acid,25,7,water
10.1039/d2cc01899c,gas,ammonia,-2,2,benzo(ghi)perylene,25,-1,nitrogen
10.1063/1.3518060,liquid,"2,4-dinitrotoluene",0,,diamond,25,7,water
10.1016/j.snb.2012.09.109,liquid,h+,-7,-1,gallium oxide,25,,water
10.1016/j.ijhydene.2015.02.126,gas,hydrogen,3,3.698970004,palladium,150,-1,nitrogen
10.1109/ICSENS.2011.6127046,gas,nitrogen dioxide,1.698970004,2.301029996,silicon carbide,300,-1,oxygen/nitrogen
10.3390/bios13050516,liquid,dopamine,-8.814797935,-0.814797935,tin(iv) oxide,25,7.4,sodium chloride/potassium chloride/disodium phosphate/monopotassium phosphate/water
10.1007/s00216-022-04306-x,liquid,"1,2-diphenylethylenediamine",-7.673070463,1.326929537,cellulose/trimethylolpropane tris((3-isocyanato-4-methylphenyl)carbamate),25,7.4,sodium chloride/potassium chloride/disodium phosphate/monopotassium phosphate/water
10.1039/d0cp05710j,liquid,nicotine,1.988282419,,molybdenum disulfide,25,7,isopropyl alcohol
10.1063/1.3647561,gas,carbon monoxide,2,2.397940009,zinc oxide,150,-1,nitrogen
10.3390/bios13010089,liquid,na+,-0.638272164,4.361727836,sodium ionophore iii,25,7.4,tromethamine/hydrochloric acid/water
10.3390/bios13010089,liquid,k+,-0.408935393,4.591064607,valinomycin,25,7.4,tromethamine/hydrochloric acid/water
10.1109/ICSENS.2010.5690196,liquid,dopamine,-9.814797935,-3.814797935,4-carboxyphenylboronic acid,25,6,2-(n-morpholino)ethanesulfonic acid/water
10.1109/NANO58406.2023.10231318,liquid,hydrogen sulfide,-1.468521083,0.531478917,molybdenum diselenide,25,7,water
10.1016/j.envres.2023.117193,liquid,cobalt ferrite,-10.65493617,-7.696328855,carbaryl,25,7.4,sodium chloride/potassium chloride/disodium phosphate/monopotassium phosphate/water
10.1016/j.envres.2023.117193,liquid,cobalt ferrite,-10.81001868,-7.655116721,carbofuran,25,7.4,sodium chloride/potassium chloride/disodium phosphate/monopotassium phosphate/water
10.1016/j.snb.2019.127609,liquid,h+,-7,-1,gallium oxide,25,,water
10.1109/TED.2019.2920990,liquid,biotin,-1.301029996,1.698970004,indium oxide,25,7.4,sodium chloride/potassium chloride/disodium phosphate/monopotassium phosphate/water
10.1246/bcsj.20180065,liquid,citric acid,1.774943314,2.28358162,nickel nitrilotriacetic acid,25,7,sodium chloride/potassium chloride/disodium phosphate/monopotassium phosphate/water
10.1016/j.mejo.2014.05.017,gas,1-butanol,1.759667845,2.361727836,"poly(2,5-bis(3-tetradecylthiophen-2-yl)thienol [3,2-b]thiophene)",25,-1,nitrogen
10.1016/j.bios.2024.116560,liquid,na+,-0.638272164,3.565847819,silicon nitride,25,7.9,tris(hydroxymethyl)aminomethane/sodium chloride/potassium nitrate/water
10.1016/j.mssp.2019.104626,liquid,glucose,2.556678726,3.100746771,nickel,25,7.4,sodium chloride/potassium chloride/disodium phosphate/monopotassium phosphate/water
10.1149/08615.0013ecst,gas,ammonia,-2.397940009,0.602059991,graphene,425,-1,nitrogen
10.1016/j.snb.2014.12.025,liquid,h+,-9,1,gallium oxide,25,,water
10.1002/masy.201400131,gas,ammonia,0.954242509,,polypyrrole,25,-1,nitrogen
10.1016/j.mseb.2021.115542,liquid,h+,-8,2,gallium oxide,25,,water
10.1149/2.0031807jss,liquid,urea,1.778585328,2.67840583,fluorine/tin dioxide,25,6,water/sodium phosphate/citric acid/sodium citrate
10.3390/s23177554,liquid,hg2+,-2.464694611,-0.396660726,thiourea/polystyrene,21,7,water
10.1186/s11671-018-2652-9,gas,nitrogen dioxide,1,1.477121255,molybdenum disulfide,25,-1,oxygen/nitrogen
10.1186/s11671-018-2652-9,gas,ammonia,1,1.477121255,molybdenum disulfide,25,-1,oxygen/nitrogen
10.1021/acsapm.9b00707,gas,methanol,3.934498451,,carbon nanotube,23,-1,oxygen/nitrogen
10.1016/j.snb.2012.08.076,gas,"2,4,6-trinitrotoluene",1.77815125,,poly(3-hexylthiophene),60,-1,oxygen/nitrogen
10.1021/acsanm.4c01880,gas,ammonia,-1.795880017,2.301029996,carbon nanotube/cu2+/dipyrrin,25,-1,oxygen/nitrogen
10.3390/app14146131,liquid,h+,-6.18,-1,gold,25,,water
10.1016/j.snb.2023.135027,liquid,k+,0.591064607,3.591064607,"poly(3,4-ethylenedioxythiophene)/polystyrene sulfonate",25,7,magnesium chloride/water
10.7567/JJAP.55.067102,gas,hydrogen,2,4,titanium dioxide/platinum,115,-1,oxygen/nitrogen
10.1002/adma.201505641,gas,xylene,1.602059991,2.176091259,poly(diketopyrrolopyrrole-terthiophene),25,-1,nitrogen
10.1038/ncomms9632,gas,nitrogen dioxide,-1.698970004,0,phosphorus,25,-1,oxygen/nitrogen
10.1021/acsami.2c06904,gas,ammonia,-1,1,"poly(diketopyrrolopyrrolethiophene-thieno[3,2-b]thiophene–thiophene)",25,-1,oxygen/nitrogen
10.1109/LED.2017.2707592,gas,hydrogen sulfide,0.698970004,1.875061263,tin dioxide,180,-1,oxygen/nitrogen
10.1021/acsami.4c03999,liquid,pb2+,-3.683610249,-0.683610249,glutathione,25,7,water
10.1109/ICSENS.2016.7808463,gas,nitrogen dioxide,-1,,graphene,25,-1,oxygen/nitrogen
10.1109/ICSENS.2016.7808463,gas,ammonia,-0.000012,,graphene,25,-1,oxygen/nitrogen
10.1007/s10404-010-0740-y,liquid,h+,-7,-1,gold,25,,water
10.1021/acs.analchem.3c02894,gas,nitrogen dioxide,-2.229147988,1,violet phosphorus,25,-1,oxygen/nitrogen
10.1021/acs.analchem.3c02894,gas,nitrous oxide,-0.103473783,1,violet phosphorus,25,-1,oxygen/nitrogen
10.1007/978-1-4614-0935-9_19,gas,water,3.649821463,,polyhexylthiophene,19,-1,oxygen/nitrogen
10.1021/acssensors.7b00754,gas,n-butylamine,-1,3.176091259,silicon dioxide,25,-1,nitrogen
10.1021/acssensors.7b00754,gas,ethanol,-1,3.301029996,silicon dioxide,25,-1,nitrogen
10.1109/TED.2023.3269727,gas,formaldehyde,0.698970004,3,l-ascorbic acid/graphene/phenol/ethylene oxide/benzoic acid,25,-1,oxygen/nitrogen
10.1109/TED.2022.3151044,gas,hydrogen,2.301029996,4.176091259,palladium,25,-1,oxygen/nitrogen
10.1021/acsami.1c09985,gas,methanethiol,2,3,n-(9-acridinyl)maleimide,25,-1,nitrogen
10.1016/j.snb.2023.134944,gas,formaldehyde,-1.698970004,0,copper(ii) oxide,175,-1,oxygen/nitrogen
10.3390/ma13092176,gas,water,3.371067862,4.325310372,tin(iv) oxide,25,-1,oxygen/nitrogen
10.1038/s41598-023-34617-7,gas,ammonia,1,1.698970004,curcumin/graphene/phenol/ethylene oxide/benzoic acid,25,-1,oxygen/nitrogen
10.1149/1945-7111/ad6e21,liquid,h+,-9,1,gold/gallium nitride/aluminum nitride/gallium nitride,25,,water
10.3390/s16060917,gas,nitrogen dioxide,-2,-1.301029996,tin(iv) oxide,25,-1,nitrogen
10.1021/acssensors.2c02562,liquid,tetracycline,-2.452371245,-0.352191747,tetraethyl orthosilicate/3-aminopropyltriethoxysilane/tetracycline,25,7.4,sodium chloride/potassium chloride/disodium phosphate/monopotassium phosphate/water
10.1002/admt.202301786,liquid,k+,-0.408935393,3.591064607,polyvinyl chloride,25,7.4,water
10.1063/5.0165876,liquid,h+,-7,-1,graphene,25,,water/phosphoric acid
10.1088/0256-307X/37/9/098501,gas,oxygen,2.994756945,4.994299552,zinc oxide/copper oxide/rhodium oxide,25,-1,oxygen/nitrogen
10.1039/d1nr05992k,liquid,hg2+,-6.697690722,-0.697690722,molybdenum disulfide,25,7,water
10.1109/NMDC.2016.7777070,gas,ethanol,0.113943352,,carbon nanotube,25,-1,oxygen/nitrogen
10.1016/j.microc.2022.108043,liquid,nitrate,-4.093664958,-0.207608311,triethylamine,25,7,water
10.1016/j.jmst.2023.04.010,liquid,hg2+,-3.096910013,0.380211242,rhenium sulfide,25,7.4,sodium chloride/potassium chloride/disodium phosphate/monopotassium phosphate/water
10.1117/12.2187021,gas,nitric oxide,0,1.602059991,poly(3-hexylthiophene),25,-1,oxygen/nitrogen
10.1016/j.snb.2019.127147,gas,nitrogen dioxide,-1,0.397940009,zinc oxide,180,-1,oxygen/nitrogen
10.1007/s11431-014-5539-8,gas,nitrogen dioxide,-0.698970004,0,alpha-sexithiophene,25,-1,oxygen/nitrogen
10.5194/jsss-8-261-2019,gas,ammonia,1,2,lithium oxide/tungsten trioxide,300,-1,oxygen/nitrogen
10.1002/admt.202100481,liquid,h+,-9,0,graphene,25,,water
10.1149/2162-8777/ad3d86,gas,hydrogen,2.301029996,,platinum,25,-1,oxygen/nitrogen
10.1016/j.apsusc.2024.161025,gas,nitrogen dioxide,-1.301029996,1,titanium carbide,25,-1,oxygen/nitrogen
10.1016/j.diamond.2018.11.005,liquid,h+,-9,1,graphene,25,,water
10.1007/s11664-014-3461-2,gas,acetone,1.698970004,2,copper phthalocyanine sulfonate,35,-1,oxygen/nitrogen
