Repository: ruiding-uchicago/Chem_FET_Sensor_ML

File: Phase_II/Curated_Table.csv (part 3 of 4)
DOI,sensor type (gas/liquid),detect target,lower detection limit (log ppm),upper detection limit (log ppm),probe material,test operating temperature (celcius),pH value (-1 for gas detect),test medium/electrolyte
10.1143/JJAP.49.024206,gas,hydrogen,1,4,platinum,25,-1,oxygen/nitrogen
10.1016/j.snb.2016.05.096,gas,hydrogen sulfide,0,0.698970004,tin dioxide,25,-1,oxygen/nitrogen
10.1109/MEMSYS.2013.6474408,gas,ammonia,1.477121255,3.698970004,1-ethyl-3-methylimidazolium tetrafluoroborate,25,-1,oxygen/nitrogen
10.1021/jp306892p,gas,hydrogen peroxide,1.973127854,4.113943352,copper phthalocyanine,25,-1,oxygen/nitrogen
10.1002/elan.201300015,gas,ammonia,-1.431798276,0,polyaniline,25,-1,oxygen/nitrogen
10.1002/aelm.202000579,gas,dimethoate,-0.22184875,1,poly(sodium-p-styrenesulfonate),25,-1,oxygen/nitrogen
10.1021/acsami.9b16552,gas,formaldehyde,-3,1.301029996,tin (ii) sulfide,25,-1,nitrogen
10.1109/LED.2016.2536359,liquid,h+,-6,-1,indium oxide/gallium oxide/zinc oxide,25,,water
10.1039/d0tc01341b,gas,ammonia,1,1.602059991,"poly[(3,6-bis(thiophen-2-yl)-2,5-bis(7-decylnonadecyl)-2,5-dihydropyrrolo[3,4-c]pyrrole-1,4-dione-selenopheno[3,2-b]thiophene-2,5-diyl)]",25,-1,oxygen/nitrogen
10.1016/j.snb.2022.132113,gas,nitrogen dioxide,-2.638272164,1.477121255,"poly(3-hexylthiophene-2,5-diyl)",25,-1,oxygen/nitrogen
10.1016/j.sna.2012.01.004,liquid,h+,-6,-2,indium oxide/silica,25,,water
10.1016/j.snb.2020.128609,gas,ammonia,-1.22184875,-0.124938737,tetraphenylporphyrin,25,-1,oxygen/nitrogen
10.1016/j.snb.2020.128609,gas,hydrogen sulfide,-0.920818754,0,tetraphenylporphyrin,25,-1,oxygen/nitrogen
10.1039/d1ta02383g,gas,formaldehyde,-1,1,molybdenum disulfide,25,-1,oxygen/nitrogen
10.1007/s13206-020-4410-1,liquid,h+,-6,-1,indium oxide/tin dioxide,25,,water
10.1049/mnl.2018.5240,liquid,h+,-0.6,2.99,indium oxide/tin dioxide,25,,water
10.3390/s23208350,liquid,h+,-9.98,2.64,indium oxide/tin dioxide,25,,water
10.1021/acssensors.9b01307,gas,nitrogen dioxide,-1,3.301029996,molybdenum disulfide,25,-1,nitrogen
10.1016/j.bios.2016.03.046,liquid,methylene blue,-2.822955787,2.98206761,graphene/benzoic acid/ethylene oxide/phenol,25,7,water
10.1016/j.snb.2020.128676,gas,"n,n-dimethylformamide",-2.301029996,0.301029996,indium oxide/ytterbium oxide,25,-1,oxygen/nitrogen
10.1109/JSEN.2011.2179645,gas,ammonia,1.698970004,2.352182518,platinum,330,-1,nitrogen
10.1109/JSEN.2011.2179645,gas,carbon monoxide,2,2.602059991,platinum,330,-1,nitrogen
10.1109/JSEN.2011.2179645,gas,nitrogen monoxide,2,2.602059991,platinum,330,-1,nitrogen
10.1109/JSEN.2011.2179645,gas,propene,2,2.602059991,platinum,330,-1,nitrogen
10.1109/JSEN.2011.2179645,gas,hydrogen,2,2.602059991,platinum,330,-1,nitrogen
10.1149/2.0511906jes,liquid,h+,-9,1,indium oxide/tin dioxide,25,,water
10.1016/j.orgel.2015.05.012,gas,ammonia,-0.698970004,1.176091259,poly(vinyl alcohol),25,-1,oxygen/nitrogen
10.1016/j.snb.2021.130419,gas,nitrogen dioxide,-1,-0.301029996,indium oxide,25,-1,oxygen/nitrogen
10.23919/AM-FPD.2018.8437381,liquid,h+,-7,-1,indium oxide/tin dioxide,25,,water
10.1016/j.snb.2022.132696,gas,nitrogen dioxide,-1.886056648,1,phosphorus,20,-1,oxygen/nitrogen
10.1039/c5nr09001f,gas,ammonia,1.698970004,2.397940009,"dithieno[2,3-d:2',3'-d']benzo[1,2-b:4,5-b']dithiophene-5,10-dione/tetrathiapentacene",25,-1,nitrogen
10.1039/c8nr01275j,gas,ammonia,0.698970004,1.698970004,"dithieno[2,3-d:2',3'-d']benzo[1,2-b:4,5-b']dithiophene-5,10-dione",25,-1,oxygen/nitrogen
10.1016/j.snb.2017.12.155,gas,carbon dioxide,2.255272505,2.698970004,sodium carbonate/sodium nitrate,160,-1,nitrogen
10.1063/1.4750063,gas,ethanol,0.698970004,3,"indolo[3,2-b]carbazole/2,8-dichloro-5,11-dihexyl-indolo(3,2-b)carbazole",25,-1,oxygen/nitrogen
10.1002/celc.201902013,liquid,glucose,2.899096586,3.556673905,4-mercaptophenylboronic acid,25,7.4,sodium chloride/potassium chloride/disodium phosphate/monopotassium phosphate/water
10.1109/LSENS.2018.2880761,liquid,h+,-9,1,indium oxide/tin dioxide/polyvinyl butyral,25,,water
10.1109/JSEN.2020.2994331,liquid,h+,-9,1,indium oxide/zinc oxide/gallium oxide/magnesium oxide,25,,water
10.1149/1.3544928,liquid,h+,-9,1,lutetium oxide,25,,water
10.1021/acsami.1c24740,gas,nitrogen dioxide,1,1.698970004,co2+/2-methylimidazole,25,-1,nitrogen
10.1002/admi.201901696,gas,nitrogen dioxide,1.477121255,,"5,11-bis(triethylsilylethynyl)anthradithiophene",25,-1,nitrogen
10.1109/LED.2011.2146750,gas,diphenyl chlorophosphate,-0.301029996,-0.096910013,"1,5,7-trimethyl-3-azabicyclo[3.3.1]nonan-2-one/methanol",25,-1,oxygen/nitrogen
10.1063/1.4874182,liquid,na+,-0.638461029,3.361538971,zinc oxide,25,7,water
10.1063/1.4874182,liquid,k+,-0.407823243,3.592176757,zinc oxide,25,7,water
10.1039/D0MH01420F,gas,hydrogen sulfide,-3,1.397940009,triazolyl ketone hydrazone,25,-1,nitrogen
10.1002/smll.201500566,gas,ethanol,1,3.301029996,platinum,25,-1,nitrogen
10.1016/j.orgel.2019.06.054,gas,nitrogen dioxide,2.158362492,2.883093359,copper phthalocyanine,18,-1,oxygen/nitrogen
10.1002/adfm.201808188,gas,xylene,1,2.505149978,cyclopentadithiophene benzothiadiazole copolymer,25,-1,nitrogen
10.1016/j.snb.2017.04.167,gas,hexane,2.152288344,,diketopyrrolopyrrole/furan /anthracene ,25,-1,oxygen/nitrogen
10.1016/j.snb.2017.04.167,gas,octane,1.643452676,,diketopyrrolopyrrole/furan /anthracene ,25,-1,oxygen/nitrogen
10.1016/j.snb.2017.04.167,gas,decane,0.301029996,,diketopyrrolopyrrole/furan /anthracene ,25,-1,oxygen/nitrogen
10.1016/j.snb.2017.04.167,gas,benzene,2.385606274,,diketopyrrolopyrrole/furan /anthracene ,25,-1,oxygen/nitrogen
10.1016/j.snb.2017.04.167,gas,toluene,1.812913357,,diketopyrrolopyrrole/furan /anthracene ,25,-1,oxygen/nitrogen
10.1016/j.snb.2017.04.167,gas,p-xylene,1.591064607,,diketopyrrolopyrrole/furan /anthracene ,25,-1,oxygen/nitrogen
10.1016/j.snb.2017.04.167,gas,hexane,2.459392488,,diketopyrrolopyrrole/thiophene  /naphthalene  ,25,-1,oxygen/nitrogen
10.1016/j.snb.2017.04.167,gas,octane,1.748188027,,diketopyrrolopyrrole/thiophene  /naphthalene  ,25,-1,oxygen/nitrogen
10.1016/j.snb.2017.04.167,gas,decane,1.204119983,,diketopyrrolopyrrole/thiophene  /naphthalene  ,25,-1,oxygen/nitrogen
10.1016/j.snb.2017.04.167,gas,benzene,1.968482949,,diketopyrrolopyrrole/thiophene  /naphthalene  ,25,-1,oxygen/nitrogen
10.1016/j.snb.2017.04.167,gas,toluene,1.908485019,,diketopyrrolopyrrole/thiophene  /naphthalene  ,25,-1,oxygen/nitrogen
10.1016/j.snb.2017.04.167,gas,p-xylene,1.591064607,,diketopyrrolopyrrole/thiophene  /naphthalene  ,25,-1,oxygen/nitrogen
10.1016/j.snb.2017.04.167,gas,hexane,2.252853031,,diketopyrrolopyrrole/thiophene  /benzothiadiazole  ,25,-1,oxygen/nitrogen
10.1016/j.snb.2017.04.167,gas,octane,1.531478917,,diketopyrrolopyrrole/thiophene  /benzothiadiazole  ,25,-1,oxygen/nitrogen
10.1016/j.snb.2017.04.167,gas,decane,0.954242509,,diketopyrrolopyrrole/thiophene  /benzothiadiazole  ,25,-1,oxygen/nitrogen
10.1016/j.snb.2017.04.167,gas,benzene,1.748188027,,diketopyrrolopyrrole/thiophene  /benzothiadiazole  ,25,-1,oxygen/nitrogen
10.1016/j.snb.2017.04.167,gas,toluene,1.944482672,,diketopyrrolopyrrole/thiophene  /benzothiadiazole  ,25,-1,oxygen/nitrogen
10.1016/j.snb.2017.04.167,gas,p-xylene,1.672097858,,diketopyrrolopyrrole/thiophene  /benzothiadiazole  ,25,-1,oxygen/nitrogen
10.1016/j.orgel.2017.07.008,gas,nitrogen dioxide,0,1.477121255,molybdenum trioxide,25,-1,oxygen/nitrogen
10.1063/1.4869638,liquid,h+,-9,1,melanin,25,,water
10.1016/j.sna.2020.112172,gas,ammonia,-0.508638306,3.698970004,platinum,120,-1,oxygen/nitrogen
10.1134/S1995078010050137,liquid,patulin,-2,-1,ceric oxide,25,7,water
10.1134/S1995078010050137,liquid,biphentrin,-4,-2,ceric oxide,25,7,water
10.1016/j.snb.2020.129166,gas,nitrogen dioxide,-3.568636236,0,indium oxide,150,-1,oxygen/nitrogen
10.1021/acssensors.9b00637,gas,hydrogen,2,3,platinum,25,-1,oxygen/nitrogen
10.1016/j.synthmet.2019.116289,gas,ammonia,1,2,naphthalenediimide,25,-1,nitrogen
10.1016/j.snb.2014.06.064,gas,nitrogen dioxide,-1,1,carbon nanotube,25,-1,oxygen/nitrogen
10.1016/j.snb.2014.06.064,gas,ammonia,-1,1,carbon nanotube,25,-1,oxygen/nitrogen
10.1016/j.snb.2014.06.064,gas,dimethyl methylphosphonate,0,1.301029996,carbon nanotube,25,-1,oxygen/nitrogen
10.1109/JSEN.2019.2963269,gas,ammonia,0.301029996,1,"poly[2,5-bis(3-tetradecylthiophen-2-yl) thieno [3,2-b] thiophene]",25,-1,oxygen/nitrogen
10.1016/j.snb.2011.06.030,gas,dimethyl methylphosphonate,0.897627091,1.198657087,tetrabenzoporphyrin,25,-1,oxygen/nitrogen
10.1016/j.orgel.2014.06.034,gas,n-butanol,1.477121255,2.614897216,"poly(3-hexylthiophene-2,5-diyl)",25,-1,nitrogen
10.1021/acs.langmuir.9b03636,gas,nitrogen dioxide,-0.301029996,1.397940009,copper phthalocyanine,25,-1,oxygen/nitrogen
10.1063/1.4841535,gas,nitrogen monoxide,-5,-3.698970004,carbon nanotube,25,-1,nitrogen
10.1016/j.orgel.2017.05.043,gas,hydrogen sulfide,-1.698970004,1,copper phthalocyanine,25,-1,oxygen/nitrogen
10.1016/j.orgel.2017.05.043,gas,nitrogen monoxide,-1,1,copper phthalocyanine,25,-1,oxygen/nitrogen
10.1016/j.orgel.2017.05.043,gas,nitrogen dioxide,-1.301029996,1,copper phthalocyanine,25,-1,oxygen/nitrogen
10.1039/c9tc04889h,gas,nitrogen dioxide,0,1.301029996,methyl cellulose,25,-1,nitrogen
10.1016/j.snb.2012.10.078,gas,ammonia,1.176091259,1.301029996,platinum,300,-1,oxygen/nitrogen
10.1063/1.4758697,gas,nitrogen dioxide,0.176091259,0.477121255,"2,9-di(pentan-3-yl)anthra[2,1,9-def:6,5,10-d'e'f']diisoquinoline-1,3,8,10(2h,9h)-tetraone",25,-1,nitrogen
10.1021/acsanm.1c01568,liquid,h+,-9,1,molybdenum disulfide,25,,water
10.1021/acsami.5b01721,gas,hexane,0,1.903089987,2-propenyl,25,-1,oxygen/nitrogen
10.1007/s10853-022-08005-x,liquid,h+,-9,1,nafion/vanadium pentoxide,25,,water
10.1016/j.surfin.2023.102993,liquid,h+,-9,1,nickel oxide/titanium dioxide,25,,water
10.1021/acsami.1c05681,gas,nitrogen dioxide,-3.619788758,-0.045757491,"poly [3-(3″,4′-difluoro-[2,2′:5′,2″-terthiophen]-5-yl)-2,5-bis(3-(2-(2-methoxyethoxy)ethoxy)-2-((2-(2-methoxyethoxy)-ethoxy)-methyl)-propyl)-6-(thiophen-2-yl)pyrrolo[3,4-c]pyrrole-1,4(2h,5h)-dione]",25,-1,oxygen/nitrogen
10.1002/adfm.202205299,gas,ammonia,0.698970004,2.698970004,molybdenum ditelluride,25,-1,oxygen/nitrogen
10.1016/j.snb.2012.05.030,gas,oxygen,2.698970004,5.119186581,picene,25,-1,argon
10.1016/j.snb.2017.11.146,gas,ammonia,1.477121255,1.954242509,copper phthalocyanine,21,-1,oxygen/nitrogen
10.1007/s10853-019-03752-w,liquid,k+,-0.67554057,4.384527402,valinomycin,25,7,potassium chloride/water
10.1007/s12274-013-0393-8,liquid,h+,-9,-2.7,nickel silicide,25,,sodium chloride/potassium chloride/disodium phosphate/monopotassium phosphate/water
10.1109/LED.2017.2749445,gas,nitrogen dioxide,-1.301029996,1,zinc phthalocyanine,25,-1,nitrogen
10.1109/LED.2017.2749445,gas,hydrogen sulfide,-1.301029996,1.301029996,zinc phthalocyanine,25,-1,nitrogen
10.1016/j.orgel.2018.07.023,liquid,nitrogen dioxide,-0.522878745,1.176091259,"poly(3-hexylthiophene-2,5-diyl)/poly(9-vinylcarbazole)",25,7.4,sodium chloride/potassium chloride/disodium phosphate/monopotassium phosphate/water
10.1109/JSEN.2021.3123633,liquid,h+,-10,2,niobium hydride,25,,water
10.1002/aelm.201800025,gas,ammonia,-2,2,"poly[(4,6-thieno[3,4-b]thiophen-2-yl)-2-ethylhexan-1-one]",25,-1,oxygen/nitrogen
10.3762/bjnano.7.186,liquid,catechol ,-1.293570705,1.217878578,lutetium phthalocyanine,25,7.4,sodium chloride/potassium chloride/disodium phosphate/monopotassium phosphate/water
10.1016/j.snb.2013.12.056,liquid,h+,-7,-1,niobium pentoxide,25,,water
10.1021/acsami.5b05922,gas,methanol,0,2.477121255,graphene,25,-1,oxygen/nitrogen
10.1016/j.snb.2014.08.057,liquid,h+,-9,1,palladium oxide,27,,water
10.1088/1361-6528/aafe44,gas,ammonia,-0.070581074,2.230448921,cadmium sulfide/titanium dioxide,25,-1,oxygen/nitrogen
10.1039/D0CP02070B,gas,ammonia,-0.428291168,1.812913357,titanium dioxide,27,-1,oxygen/nitrogen
10.1002/pssr.202000086,gas,nitrogen dioxide,-1.602059991,1.77815125,"nickel cation/hexafluorotitanate(2-)/5,10,15,20-tetra(4-pyridyl)-21h,23h-porphine",25,-1,nitrogen
10.3390/polym11101682,gas,ammonia,0,1,poly(3-hexylthiophene),25,-1,nitrogen
10.1021/acssensors.1c01942,gas,ammonia,-0.301029996,1.477121255,poly(3-hexylthiophene),25,-1,oxygen/nitrogen
10.1088/1361-6528/ab668a,gas,ammonia,0.086,2,fullerene,25,-1,nitrogen
10.1109/LED.2010.2099098,liquid,h+,-11,-1,parylene c,25,,water
10.1088/1361-6528/abe004,gas,hydrogen sulfide,-3.301029996,0,gold/zinc oxide,25,-1,oxygen/nitrogen
10.1016/j.orgel.2017.06.010,liquid,h+,-7,-1,parylene c,25,,sodium chloride/potassium chloride/disodium phosphate/monopotassium phosphate/water
10.1021/acsami.1c23390,gas,"n,n-dimethylformamide",0.698970004,1,indium oxide/gadolinium oxide,25,-1,oxygen/nitrogen
10.1039/c3nr03940d,liquid,h+,-7,0,phenol,25,,water
10.1016/j.snb.2021.130951,gas,methanol,0,2,poly(3-hexylthiophene),22,-1,oxygen/nitrogen
10.1021/acsami.0c20957,gas,ammonia,1,,indacenodithiophene-co-benzothiadiazole,25,-1,oxygen/nitrogen
10.1109/LED.2022.3145374,gas,nitrogen dioxide,-1.301029996,,indium oxide/gallium oxide/zinc oxide,150,-1,oxygen/nitrogen
10.1016/j.snb.2020.129258,gas,nitrogen dioxide,-1,0,indium oxide,180,-1,oxygen/nitrogen
10.1016/j.snb.2020.129258,gas,hydrogen sulfide,1,2,indium oxide,180,-1,oxygen/nitrogen
10.1021/acsami.8b04970,liquid,h+,-6,2,"poly(3,4-ethylenedioxythiophene)/poly(styrenesulfonate)",25,,sodium chloride/potassium chloride/urea/lactic acid/water
10.1166/jnn.2011.4042,gas,ethanol,0.698970004,3,polypyrrole,25,-1,oxygen/nitrogen
10.1016/j.bbagen.2013.01.023,liquid,h+,-4.8,-0.4,poly(3-hexylthiophene),25,,water
10.1166/jnn.2016.12370,gas,ammonia,-0.602059991,1.397940009,poly-3-hexylthiophene/graphene,25,-1,oxygen/nitrogen
10.1016/j.snb.2011.07.015,gas,methanol,3.477121255,4.698970004,platinum,200,-1,oxygen/nitrogen
10.1021/acsami.8b13292,gas,ammonia,0.929418926,1.984527313,gold,25,-1,nitrogen
10.1007/s11431-017-9230-3,gas,nitrogen dioxide,1,1.903089987,poly(3-hexylthiophene),25,-1,oxygen/nitrogen
10.1088/1361-6641/ab2155,gas,nitrogen dioxide,0,1.301029996,indium oxide/gallium oxide/zinc oxide,90,-1,oxygen/nitrogen
10.1021/acsami.0c09821,gas,nitrogen dioxide,0,1.477121255,"poly[4-(4,4-dihexadecyl-4h-cyclopenta[1,2-b:5,4-b′]dithiophen-2-yl)-alt-[1,2,5]thiadiazolo[3,4-c]pyridine]",25,-1,oxygen/nitrogen
10.1021/jacs.1c01673,liquid,glucose,-0.744351269,2.255648731,cupric cation/hexahydroxytriphenylene,25,7,potassium chloride/water
10.1021/acssensors.1c01783,gas,dimethyl methylphosphonate,-0.096910013,,graphene,25,-1,nitrogen
10.1016/j.snb.2020.129079,gas,hydrogen,-1.468521083,4.301029996,platinum,120,-1,oxygen/nitrogen
10.1016/j.snb.2012.06.062,gas,nitrogen dioxide,-2,0.041392685,zinc oxide,470,-1,nitrogen
10.1039/d0mh00049c,gas,nitrogen dioxide,-1.585026652,1.301029996,poly(3-carboxypropylthiophene),25,-1,oxygen/nitrogen
10.1039/d0na00811g,gas,nitrogen dioxide,-0.244125144,1,carbon nanotube,20,-1,nitrogen
10.1016/j.bios.2012.07.068,liquid,diethyl ether,3.77815125,4.477121255,soybean lecithin,25,-1,nitrogen
10.1021/acs.nanolett.9b00052,liquid,hydrogen peroxide,-4.468333355,-0.468333355,sodium anthraquinone-2-sulfonate,37,7.4,sodium chloride/potassium chloride/disodium phosphate/monopotassium phosphate/water
10.1021/acsami.3c00022,gas,nitrogen dioxide,-3.167491087,-0.301029996,indium oxide,100,-1,oxygen/nitrogen
10.1021/acsami.9b12222,gas,ammonia,1.301029996,2,naphthalene diimide,25,-1,nitrogen
10.1016/j.talanta.2016.03.057,liquid,fe3+,-4.301029996,-2.698970004,transferrin,25,7,water
10.1016/j.bios.2010.07.053,liquid,diazinon,-2.301029996,-0.301029996,11-ferrocenyl-1-undecanethiol,25,7,sodium sulfate/water
10.1021/acsami.2c11359,gas,ammonia,-1,2,cupric cation/isophthalate/sodium phosphotungstate,25,-1,oxygen/nitrogen
10.1063/1.3483942,gas,hydrogen,2,4,platinum/titanium/oxygen,115,-1,oxygen/nitrogen
10.1021/jp100461p,gas,hydrogen,4.698970004,,zinc oxide,200,-1,nitrogen
10.1021/jp9106052,liquid,h+,-7,-1,poly(propylene imine) dendrimer/nickel(ii) phthalocyanine-tetrasulfonic acid tetrasodium salt,25,,water
10.1021/nn103115h,gas,dinitrotoluene,-0.301029996,0.698970004,"n,n'-dimethyl-1,4,5,8-naphthalenetetracarboxylic diimide",25,-1,oxygen/nitrogen
10.1016/j.cej.2023.145480,gas,nitrogen dioxide,-1.698970004,0,palladium sulfide/tungsten disulfide,25,-1,oxygen/nitrogen
10.1002/chem.201902483,gas,nitrogen dioxide,-0.769551079,-0.301029996,zn2+/2-methylimidazole,25,-1,oxygen/nitrogen
10.1016/j.sna.2016.12.024,gas,oxygen,-1.725842151,-1.490797478,molybdenum disulfide,25,-1,oxygen/nitrogen
10.1016/j.ceramint.2017.05.268,gas,ethanol,1.698970004,2,zinc oxide,25,-1,oxygen/nitrogen
10.1109/JSEN.2022.3170698,gas,ammonia,-0.04383157,2,poly(3-hexylthiophene)/molybdenum disulfide,25,-1,oxygen/nitrogen
10.1007/s10404-010-0740-y,liquid,k+,-1.40793433,4.59206567,valinomycin/au,25,7,water
10.1021/am404460j,liquid,h+,-9,1,poly(triarylamine),25,,water
10.1007/s10854-015-3448-7,gas,nitrogen dioxide,1,1.698970004,pentacene,25,-1,oxygen/nitrogen
10.1109/LED.2017.2770181,gas,hydrogen sulfide,-0.522878745,0.698970004,"benzo[1,2-b:4,5-b']dithiophene-4,8-dione",25,-1,oxygen/nitrogen
10.1002/admt.201900410,gas,nitrogen dioxide,0,0.698970004,poly(bisdodecylquaterthiophene),25,-1,oxygen/nitrogen
10.1016/j.snb.2012.08.036,gas,"2,3-dimethyl-2,3-dinitrobutane",0,0.812913357,aluminium tris(quinolin-8-olate),25,-1,oxygen/nitrogen
10.1016/j.snb.2022.131398,gas,nitrogen dioxide,-4.354577731,-0.301029996,indium oxide/gallium oxide/zinc oxide,150,-1,oxygen/nitrogen
10.1039/c9ra09195e,gas,nitrogen dioxide,0.698970004,1.301029996,"poly{[n,n′-bis(2-decylpentadecyl)naphtho[2,3-b:6,7-b′]dithiophene-4,5,9,10-tetracarboxidiimide-2,7-diyl]-alt-5,5′-(2,2′-bithiophene)}",200,-1,oxygen/nitrogen
10.1039/c9ra09195e,gas,ammonia,1.301029996,2.301029996,"poly{[n,n′-bis(2-decylpentadecyl)naphtho[2,3-b:6,7-b′]dithiophene-4,5,9,10-tetracarboxidiimide-2,7-diyl]-alt-5,5′-(2,2′-bithiophene)}",200,-1,oxygen/nitrogen
10.1016/j.snb.2017.01.110,gas,nitrogen dioxide,1,1.698970004,tin(iv) oxide,180,-1,oxygen/nitrogen
10.1016/j.snb.2014.08.002,liquid,potassium chloride,1.872455221,2.872455221,hafnium dioxide,25,7.4,sodium chloride/potassium chloride/disodium phosphate/monopotassium phosphate/water
10.1021/acssensors.9b00270,liquid,phenylalanine,-12.87353123,-1.782016247,mono-(6-amino-6-deoxy)-beta-cyclodextrin,25,7,water
10.1007/s11664-017-5776-2,gas,ammonia,1.698970004,,polyaniline/titanium dioxide,25,-1,oxygen/nitrogen
10.1021/nn900901f,liquid,pyridine,-11,-10.22184875,zn-tcpp,25,-1,nitrogen
10.1016/j.orgel.2017.09.033,gas,ammonia,1,,"poly[[2,5-bis(2-octyldodecyl)-2,3,5,6-tetrahydro-3,6-dioxopyrrolo[3,4-c]pyrrole-1,4-diyl]-alt-[[2,2′-(2,5-thiophene)bis-thieno(3,2-b)thiophene]-5,5′-diyl]]",25,-1,oxygen/nitrogen
10.1016/j.talanta.2011.08.012,gas,diphenyl chlorophosphate,-0.301029996,,"cis,cis-1,3,5-trimethylcyclohexane-1,3,5-tricarboxylic acid/quaternary ammonium sulfanilamide",25,-1,oxygen/nitrogen
10.1016/j.orgel.2021.106083,gas,nitrogen dioxide,0,1.477121255,"poly[2,5-bis(2-decyltetradecyl)pyrrolo[3,4-c]pyrrole-1,4(2h,5h)-dione-alt-5,5'-di(thiophen-2-yl)-2,2'-(e)-2-(2-(thiophen-2-yl)vinyl)thiophene]",25,-1,nitrogen
10.1109/TRANSDUCERS.2015.7181084,gas,nitrogen dioxide,2.875061263,,graphene,25,-1,oxygen/nitrogen
10.1016/j.orgel.2016.02.019,gas,hydrogen sulfide,-0.301029996,1.698970004,"benzo[1,2-b:4,5-b']dithiophene-4,8-dione",25,-1,nitrogen
10.1016/j.snb.2021.129781,gas,nitrogen dioxide,-0.522878745,1.397940009,copper phthalocyanine,25,-1,oxygen/nitrogen
10.1002/aelm.201901073,liquid,h+,-9,0,"poly[3-(3-carboxypropyl)thiophene-2,5-diyl]",25,,water
10.1109/JSEN.2018.2818710,gas,xylene,-2,0.301029996,tin(iv) oxide,25,-1,oxygen/nitrogen
10.1021/acsami.6b02682,gas,nitrogen dioxide,1,2,graphene,25,-1,oxygen/nitrogen
10.1021/acsami.6b02682,gas,ammonia,2,3,graphene,25,-1,oxygen/nitrogen
10.1021/acsami.6b02682,gas,ethanol,2.698970004,3.477121255,graphene,25,-1,oxygen/nitrogen
10.1021/acsami.6b02682,gas,hexane,3,3.477121255,graphene,25,-1,oxygen/nitrogen
10.1002/smll.201201224,gas,nitrogen dioxide,-2.698970004,0.698970004,molybdenum disulfide,25,-1,oxygen/nitrogen
10.1021/nn5015215,gas,nitrogen dioxide,-1.698970004,-0.397940009,molybdenum disulfide,25,-1,argon
10.1021/nn5015215,gas,ammonia,0,2.698970004,molybdenum disulfide,25,-1,argon
10.1021/nl3001293,gas,ethanol,-0.301029996,,graphene,25,-1,oxygen/nitrogen
10.3390/mi11030274,liquid,h+,-5,-2.6,polyacrylic acid,25,,sodium chloride/potassium chloride/disodium phosphate/monopotassium phosphate/water
10.1021/ja907585c,gas,carbon monoxide,1.698970004,2.602059991,zinc oxide,275,-1,nitrogen
10.1016/j.snb.2023.134788,liquid,h+,-6,-2,polyaniline,25,,water/glucose/saccharose/monosodium phosphate/calcium chloride/sodium chloride/4-(2-hydroxyethyl)-1-piperazine ethanesulfonic acid/potassium chloride
10.1016/j.mee.2016.03.036,liquid,h+,-5,1,polyaniline,30,,water/citric acid
10.1088/2053-1583/aa57fe,gas,nitrogen dioxide,-1.920818754,0,molybdenum ditelluride,25,-1,nitrogen
10.1088/2053-1583/aa57fe,gas,ammonia,0,2,molybdenum ditelluride,25,-1,nitrogen
10.1002/smll.201400434,gas,nitrogen dioxide,-0.301029996,1.602059991,graphene,25,-1,oxygen/nitrogen
10.1002/adfm.201603598,gas,nitrogen dioxide,-3.105130343,1,graphene,25,-1,oxygen/nitrogen
10.1021/acsami.5b07712,liquid,pb2+,-3,2,lead ionophore iii,25,4.6,sodium acetate/water
10.1021/ja305287p,gas,ammonia,-0.455931956,0.653212514,tris(pentafluorophenyl)borane,25,-1,nitrogen
10.1002/adma.201702469,gas,oxygen,1.84509804,5.977723605,lead methylammonium tri-iodide,25,-1,oxygen/nitrogen
10.1021/jp210582t,gas,acetone,1,2,porphyrin,25,-1,oxygen/nitrogen
10.1021/acssensors.3c00415,liquid,h+,-6,-1,polyaniline,25,,sodium chloride/potassium chloride/disodium phosphate/monopotassium phosphate/water
10.1002/adfm.201404228,gas,ammonia,-0.301029996,,poly(3-hexylthiophene),25,-1,oxygen/nitrogen
10.1016/j.snb.2017.04.176,gas,nitrogen dioxide,1.397940009,2.301029996,phosphorus,25,-1,nitrogen
10.1021/am505275a,liquid,pb2+,-2.683610249,0.316389751,glutathione,25,7,water
10.1016/j.bios.2016.01.043,liquid,hydrogen peroxide,-2.468393368,0.230576636,phosphorus,25,7.4,sodium chloride/potassium chloride/disodium phosphate/monopotassium phosphate/water
10.1002/adfm.201505477,gas,ammonia,0.698970004,1.602059991,bromophenol blue,25,-1,oxygen/nitrogen
10.1039/C3CC48197B,liquid,hydrazine,-3.907649709,0.283914237,zinc oxide,25,7.4,sodium chloride/potassium chloride/disodium phosphate/monopotassium phosphate/water
10.1021/am300288z,gas,octane,1.230448921,2.086359831,hexyltrichlorosilane,25,-1,oxygen/nitrogen
10.1021/am300288z,gas,decane,1.146128036,2.301029996,hexyltrichlorosilane,25,-1,oxygen/nitrogen
10.1021/am300288z,gas,water,1,2.301029996,hexyltrichlorosilane,25,-1,oxygen/nitrogen
10.1021/am300288z,gas,ethanol,1.944482672,2.785329835,hexyltrichlorosilane,25,-1,oxygen/nitrogen
10.1021/am300288z,gas,n-butanol,1.176091259,2.06069784,hexyltrichlorosilane,25,-1,oxygen/nitrogen
10.1002/adfm.201801035,gas,ammonia,-1.698970004,2.698970004,tin (ii) sulfide,25,-1,oxygen/nitrogen
10.1016/j.snb.2010.02.019,gas,ammonia,1,2,poly(3-hexylthiophene),25,-1,oxygen/nitrogen
10.1016/j.elecom.2017.03.006,liquid,glucose,0.334825155,3.510916414,iron(iii) oxide,25,7.4,sodium chloride/potassium chloride/disodium phosphate/monopotassium phosphate/water
10.1016/j.snb.2011.07.054,liquid,h+,-9,1,polyaniline,25,,water
10.1016/j.bios.2013.02.009,liquid,dopamine,-9.814797935,-6.814797935,ethylboronic acid,25,7.4,sodium chloride/potassium chloride/disodium phosphate/monopotassium phosphate/water
10.1007/s11671-009-9487-3,gas,oxygen,0.146128036,2.698970004,zinc oxide,573,-1,nitrogen
10.1007/s11671-009-9487-3,gas,nitrogen dioxide,0,0.698970004,zinc oxide,573,-1,nitrogen
10.1016/j.matchemphys.2015.04.034,liquid,h+,-5,1,polyaniline,25,,water
10.1002/adfm.200901830,liquid,h+,-10,-2,polyisobutylmethacrylate,25,,water
10.1039/c3nr03940d,liquid,k+,0.591064607,4.591064607,dibenzo-18-crown-6,25,,water
10.1016/j.bios.2017.06.027,liquid,hg2+,-5,-1,"7,16-dibenzyl-1,4,10,13-tetraoxa-7,16-diazacyclooctadecane",25,4.6,sodium acetate/water
10.1063/1.4752272,gas,ammonia,0.77815125,2.301029996,graphene,27,-1,oxygen/nitrogen
10.1021/nl103306a,liquid,sodium fluoride,1.623125189,4.623125189,graphene,25,7,water
10.1016/j.snb.2015.02.012,gas,hydrogen,0.698970004,4,platinum,400,-1,oxygen/nitrogen
10.1002/adfm.202101981,gas,ammonia,-0.698970004,2,perfluorooctanesulfonic acid,25,-1,oxygen/nitrogen
10.1016/j.snb.2020.129406,gas,ammonia,-1.301029996,2,carbon nanotube,25,-1,oxygen/nitrogen
10.3390/ma12020250,liquid,formaldehyde,-2.200225373,1.477555332,zinc dioxide,25,7,sodium chloride/potassium chloride/disodium phosphate/monopotassium phosphate/water
10.1016/j.carbon.2023.01.049,liquid,sodium hydroxide,-1.27083521,-0.294820755,hafnium dioxide,20.9,7,water
10.1016/j.apsusc.2019.144436,gas,nitrogen dioxide,0,1.397940009,α-sexithiophene,25,-1,oxygen/nitrogen
10.1016/j.snb.2022.132815,gas,nitrogen dioxide,-0.902395671,1.301029996,vanadyl phthalocyanine,25,-1,oxygen/nitrogen
10.3390/s21010013,gas,ammonia,-4.602059991,2.301029996,gold,25,-1,oxygen/nitrogen
10.1002/asia.201801787,liquid,ammonia,0.531478917,,"1,4-benzenedicarboxylic acid, mono(2-ethylhexyl) ester",25,7,water
10.1016/j.synthmet.2020.116569,gas,nitrogen dioxide,-3.15490196,1.477121255,carbon nanotube,25,-1,oxygen/nitrogen
10.1109/LSENS.2020.2988589,gas,hydrogen,-5,-1,palladium,25,-1,oxygen/nitrogen
10.1021/acsami.1c15116,gas,ammonia,0.698970004,2,nile red,25,-1,oxygen/nitrogen
10.1109/TED.2020.3016606,gas,ammonia,-1,0.477121255,silver,25,-1,oxygen/nitrogen
10.1007/s12633-021-01594-3,liquid,water,4.024280376,4.246129126,polyaniline,25,-1,oxygen/nitrogen
10.1007/s13738-013-0367-5,liquid,h+,-9.2,0.25,polypyrrole,25,,boric acid/phosphoric acid/acetic acid/water
10.1039/d1tc04638a,gas,nitrogen monoxide,-0.301029996,1.477121255,"poly(9,9-di-n-dodecylfluorene)/carbon nanotube",25,-1,oxygen/nitrogen
10.1002/smtd.202200581,gas,nitrogen monoxide,-2.301029996,0,cupric cation/benzenehexathiol,25,-1,oxygen/nitrogen
10.1109/JSEN.2022.3221997,gas,hydrogen sulfide,-0.217527376,1.397940009,graphene,25,-1,oxygen/nitrogen
10.1016/j.snb.2022.132313,gas,ammonia,1,1.954242509,lutetium phthalocyanine,20,-1,oxygen/nitrogen
10.1016/j.snb.2021.130058,gas,nitrogen dioxide,-0.397940009,1.602059991,indium oxide/gallium oxide/zinc oxide,22,-1,oxygen/nitrogen
10.1021/acsami.0c00293,liquid,"1,4-diaminobutane",0.812913357,2.511883361,4-mercaptobenzoic acid,27,7,water
10.1039/d3tc02762g,gas,nitrogen dioxide,-0.301029996,1,tin(ii) oxide,26,-1,nitrogen
10.1039/d2mh00340f,gas,nitrogen dioxide,-1.301029996,2,indium oxide/gallium oxide/zinc oxide,150,-1,oxygen/nitrogen
10.1002/adfm.202108878,gas,nitrogen dioxide,0,1.397940009,tin diselenide,25,-1,oxygen/nitrogen
10.1016/j.snb.2022.131854,gas,hydrogen sulfide,1,2.176091259,"poly[2,5-bis(3-dodecylthiophen-2-yl)thieno[3,2-b]thiophene]",25,-1,oxygen/nitrogen
10.1021/acssensors.2c01511,gas,chloroform,2,,graphene,23,-1,oxygen/nitrogen
10.1021/jp104377e,liquid,h+,-8,2,polypyrrole,25,,water
10.1016/j.carbon.2022.09.037,liquid,ca2+,-5.397940009,1.602059991,fluo 4-am,25,7,water
10.1016/j.snb.2014.11.024,gas,ethanol,1,2.698970004,zinc oxide,300,-1,oxygen/nitrogen
10.1039/C1CC12658J,gas,ammonia,4,,graphene/phenol/ethylene oxide/benzoic acid,25,-1,oxygen/nitrogen
10.3390/s110706509,gas,ammonia,-0.301029996,1.301029996,polyaniline,25,-1,nitrogen
10.1109/LED.2021.3059639,liquid,h+,-4.4,-4.2,polyvinyl butyral,25,,water
10.1021/acs.chemmater.9b00106,gas,carbon monoxide,-2,2,palladium(ii) chloride,25,-1,oxygen/nitrogen
10.1021/acs.chemmater.9b00106,gas,hydrogen sulfide,-3,3,mercury(ii) perchlorate,25,-1,oxygen/nitrogen
10.1016/j.snb.2017.06.129,liquid,k+,-1.408935393,2.892094603,valinomycin,25,7,water
10.1016/j.bios.2013.07.061,liquid,uric acid,-1.075435672,2.225594323,11-(ferrocenyl)undecanethiol,25,7.4,sodium chloride/potassium chloride/disodium phosphate/monopotassium phosphate/water
10.1016/j.bios.2016.09.040,liquid,octanol,-6.885295963,-3.885295963,nickel-histidine,25,7,water
10.1016/j.sna.2023.114392,liquid,h+,-9,1,ruthenium oxide/silver oxide,25,,water
10.1016/j.snb.2013.01.020,gas,hydrogen,1.602059991,4,platinum,400,-1,nitrogen
10.1002/admt.201900247,gas,ammonia,-0.301029996,2.698970004,"n,n'-bis(2,5-di-tert-butylphenyl)-3,4,9,10-perylenedicarboximide",25,-1,oxygen/nitrogen
10.1109/INEC.2011.5991756,liquid,h+,-7,-1,ruthenium oxide/titanium dioxide,25,,water
10.1021/acssensors.9b00597,liquid,na+,2.361727836,3.361727836,sodium ionophore x,25,7,water
10.1039/c5tc01100k,liquid,epinephrine,-4.737065048,0.262934952,carbon nanotube,25,7.4,sodium chloride/potassium chloride/disodium phosphate/monopotassium phosphate/water
10.1039/c8nr07393g,gas,nitrogen monoxide,-3.698970004,0.698970004,carbon nanotube,25,-1,nitrogen
10.1063/1.4816764,liquid,potassium chloride,2.872455221,4.872455221,graphene,25,7,water
10.1007/s11664-022-09468-z,liquid,h+,-10,1,silanol/silicon carbide,25,,water
10.1039/c6ra09731f,liquid,ammonium hydroxide,-2.610337862,1.942504106,zinc oxide,25,7.4,sodium chloride/potassium chloride/disodium phosphate/monopotassium phosphate/water
10.3390/electronics12030777,liquid,h+,-9,0,silicon,25,,sodium acetate/acetic acid/potassium dichromate/water
10.1039/c4cc07498j,liquid,glucose,-2.301029996,-1.698970004,4-mercaptophenylboronic acid,25,7.4,sodium chloride/potassium chloride/disodium phosphate/monopotassium phosphate/water
10.1016/j.susc.2014.01.016,liquid,h+,-9.3,-0.2,silicon,25,,water
10.3390/s16060839,liquid,h+,-9,1,silicon,25,,water
10.1007/s11664-017-5604-8,liquid,h+,-9,1,silicon,25,,water
10.1021/acsami.6b14220,gas,ammonia,0,1,"poly(4-(4,4-bis(2-ethylhexyl)-4h-silolo[3,2-b:4,5-b′]dithiophen-2-yl)-7-(4,4-bis(2-ethylhexyl)-6-(thiophen-2-yl)-4h-silolo[3,2-b:4,5-b′]dithiophen-2-yl)-5,6-difluorobenzo[c][1,2,5]thiadiazole)",25,-1,nitrogen
10.1063/1.4704803,gas,sulfur dioxide,1.698970004,,graphene,25,-1,nitrogen
10.1016/j.snb.2010.05.030,gas,carbon monoxide,-0.698970004,1.653212514,gallium oxide/platinum,25,-1,oxygen/nitrogen
10.1002/adfm.201002086,gas,oxygen,1.698970004,3.698970004,nitrogen/carbon nanotube,25,-1,argon
10.1021/acs.jpcc.7b11128,liquid,potassium chloride,1.872455221,2.872455221,poly(diallyldimethylammonium chloride)/poly(sodium 4-styrenesulfonate),25,7,water
10.1016/j.jhazmat.2021.127492,gas,hydrogen sulfide,-1.455931956,1,silver,25,-1,oxygen/nitrogen
10.1039/c2nr32752j,gas,sulfur dioxide,0.698970004,3.041392685,graphene/benzoic acid/ethylene oxide/phenol,25,-1,oxygen/nitrogen
10.3390/s22082999,liquid,h+,-6,0,silicon dioxide,25,,sodium chloride/potassium chloride/disodium phosphate/monopotassium phosphate/water
10.1038/srep12286,liquid,poly(allylamine hydrochloride),0.942008053,,(3-aminopropyl)triethoxysilane,25,7.4,sodium chloride/potassium chloride/disodium phosphate/monopotassium phosphate/water
10.7567/JJAP.56.124001,liquid,h+,-7,-1,silicon dioxide,25,,potassium phosphate/water
10.1016/j.carbon.2018.10.079,gas,toluene,3.579783597,,molybdenum disulfide,25,-1,oxygen/nitrogen
10.1016/j.snb.2015.06.075,liquid,hg2+,-4.301029996,-1.22184875,gold,25,1,hydrochloric acid/water
10.1088/2053-1583/3/4/045012,gas,water,3.848189117,4.274157849,rhenium sulfide,25,-1,nitrogen
10.3390/bios13100908,liquid,h+,-5.6,2.93,silicon dioxide,25,,sodium chloride/potassium chloride/disodium phosphate/monopotassium phosphate/water
10.1039/c8en00588e,liquid,nitrate,-2.958607315,1.447158031,benzyltriethylammonium chloride,25,7,water
10.1016/j.sse.2014.06.013,gas,triethylamine,-2,0,molybdenum disulfide,25,-1,nitrogen
10.3390/s110807763,gas,nitrogen dioxide,1,1.698970004,carbon nanotube,25,-1,oxygen/nitrogen
10.1115/nemb2010-13124,liquid,h+,-6,-2,silicon dioxide,25,,water
10.1002/adfm.201803145,gas,ammonia,0,2,poly(3-thiophene-isoindigo),25,-1,nitrogen
10.1039/c5cc07893h,liquid,hg2+,-2.004364805,0.603343604,dipicolylamine,25,7,water
10.1016/j.orgel.2012.11.030,gas,ammonia,2,,"poly(2,7-dichlorofluorescein-co-norbornene)",25,-1,argon
10.1016/j.snb.2015.09.015,gas,ammonia,1,1.954242509,lutetium phthalocyanine,25,-1,oxygen/nitrogen
10.1088/1674-1056/27/8/087308,liquid,ag+,-5,0,phosphorus,25,7,n-methyl pyrrolidone
10.1016/j.snb.2012.01.054,liquid,h+,-7.5,2.9,silicon dioxide,25,,sodium chloride/potassium chloride/disodium phosphate/monopotassium phosphate/water
10.1016/j.snb.2017.02.063,gas,ammonia,-0.48148606,2,"poly(2,5-bis(3-tetradecylthiophen-2-yl)thieno(3,2-b)thiophene)",23,-1,oxygen/nitrogen
10.1016/j.snb.2009.12.064,gas,ozone,-1.301029996,-0.397940009,lutetium phthalocyanine,25,-1,oxygen/nitrogen
10.1021/nn300874w,liquid,h+,-7.7,-1.6,silicon dioxide,25,,water
10.1063/1.3691936,gas,water,3.649821463,4.222326211,silicon dioxide,25,-1,oxygen/nitrogen
10.1021/acsami.7b02721,gas,nitrogen dioxide,0,0.698970004,poly(bisdodecylquaterthiophene),25,-1,oxygen/nitrogen
10.1016/j.bios.2015.06.073,liquid,inosine,-0.779107275,1.127471039,"2,2'-bithiophene-5-boronic acid/ethyl 2-[[[2,4(or3,5)-dimethyl-3-cyclohexen-1-yl]methyl]amino]benzoate",25,7,water
10.1016/j.electacta.2010.12.105,gas,nitrogen dioxide,1.698970004,2.602059991,gold,150,-1,nitrogen
10.1039/c8tc06051g,gas,ethanol,1,2,"poly(3,3-didodecylquaterthiophene)",25,-1,oxygen/nitrogen
10.1038/s41467-022-32749-4,liquid,k+,-0.408935393,3.591064607,polyvinyl chloride,25,7,water
10.1038/s41928-018-0162-5,liquid,h+,-4.1,0.2,silicon dioxide,25,,water
10.1016/j.snb.2017.10.132,liquid,arsenic,-4.124938737,-1.124938737,dithiothreitol/au,25,7,water
10.1021/nl5010724,liquid,h+,-5.5,-2.5,silicon dioxide,25,,sodium chloride/potassium chloride/disodium phosphate/monopotassium phosphate/water
10.1016/j.snb.2021.129642,gas,nitrogen dioxide,-2,-0.301029996,indium oxide,172,-1,oxygen/nitrogen
10.1016/j.snb.2013.05.043,gas,water,3.713490543,3.973127854,tin(iv) oxide/antimony trioxide,25,-1,oxygen/nitrogen
10.3390/s150102086,gas,formaldehyde,0.602059991,2.176091259,zinc oxide,25,-1,oxygen/nitrogen
10.1021/jp504657c,gas,benzene,-0.301029996,1,fetppcl,25,-1,oxygen/nitrogen
10.1021/jp504657c,gas,p-xylene,-0.301029996,1,fetppcl,25,-1,oxygen/nitrogen
10.1021/jp504657c,gas,toluene,-0.301029996,1,fetppcl,25,-1,oxygen/nitrogen
10.1021/jp504657c,gas,benzene,-0.301029996,1,"5,10,15,20-tetraphenyl-21h,23h-porphine cobalt(ii)",25,-1,oxygen/nitrogen
10.1021/jp504657c,gas,p-xylene,-0.301029996,1,"5,10,15,20-tetraphenyl-21h,23h-porphine cobalt(ii)",25,-1,oxygen/nitrogen
10.1021/jp504657c,gas,toluene,-0.301029996,1,"5,10,15,20-tetraphenyl-21h,23h-porphine cobalt(ii)",25,-1,oxygen/nitrogen
10.1016/j.materresbull.2011.10.006,gas,water,3.450249108,4.305566314,titanium dioxide,25,-1,oxygen/nitrogen
10.1021/acs.nanolett.6b02360,liquid,"2,4,6-trinitrotoluene",-4.643725499,-0.643725499,"cu/4,4'-[1,4-phenylenebis(ethyne-2,1-diyl)]dibenzoic acid/ethanol",25,7.33,ethanol
10.1039/c7qm00607a,gas,ammonia,1.176091259,2.903089987,phthalocyanine/thiophenol,25,-1,argon
10.1021/acssensors.6b00520,liquid,k+,-3.210278306,3.591064607,polyaniline/dinonylnaphthalene sulfonic acid,25,7,water
10.1039/c9tc01219b,gas,nitrogen dioxide,-2.714442691,1,"6,13-bis(triisopropylsilylethynyl)pentacene",25,-1,oxygen/nitrogen
10.1016/j.bios.2015.12.088,liquid,d-arabitol,1.261424658,2.182243412,"polythiophene/poly 2,2'-bithiophene-5-boronic acid/3,3'-bithiophene",25,7,water
10.1016/j.snb.2019.03.071,liquid,glucose,-0.920818754,2.827369273,titanium dioxide,25,6.8,sodium sulfate/water
10.1016/j.cplett.2014.09.028,gas,nitrogen dioxide,0.301029996,2,graphene/phenol/ethylene oxide/benzoic acid,25,-1,oxygen/nitrogen
10.1039/c2an15930a,liquid,tetraethyl pyrophosphate,-1.098160408,-0.177341654,"2,2'-dipicolylamine",22,8,tris buffer
10.1063/1.3685497,liquid,h+,-7,-1,silicon dioxide,25,,water
10.1016/j.snb.2013.12.056,liquid,na+,-0.638272164,3.361727836,niobium pentoxide,25,7,water
10.1016/j.snb.2013.12.056,liquid,k+,-0.408935393,3.591064607,niobium pentoxide,25,7,water
10.1109/TBCAS.2015.2487603,liquid,glucose,0.954618735,4.619260711,adenosine triphosphate,25,8.5,water
10.1039/c1jm13579a,gas,ethanol,0,2.301029996,platinum,25,-1,oxygen/nitrogen
10.1038/s41563-017-0016-y,liquid,na+,3.494307684,,silicon dioxide,25,5.5,water
10.1038/s41563-017-0016-y,liquid,k+,2.743352951,,silicon dioxide,25,5.5,water
10.1038/s41563-017-0016-y,liquid,ca2+,2.164352856,,silicon dioxide,25,5.5,water
10.1038/s41563-017-0016-y,liquid,mg2+,1.084576278,1.885293356,silicon dioxide,25,5.5,water
10.1063/1.4793655,liquid,h+,-7,-1,silicon dioxide,25,,water
10.1016/j.snb.2018.01.244,gas,water,3.46834733,4.42258984,graphene,24,-1,nitrogen
10.1016/j.snb.2018.01.244,gas,ethanol,3.889861721,4.792951708,graphene,24,-1,nitrogen
10.1016/j.snb.2018.01.244,gas,methanol,4.274619619,5.228862129,graphene,24,-1,nitrogen
10.1016/j.snb.2018.06.077,liquid,hg2+,-3,2,"7,16-dibenzyl-1,4,10,13-tetraoxa-7,16-diazacyclooctadecane",25,7,water
10.1109/JSEN.2015.2481604,liquid,acetylcholine,-1.266850903,1.465977368,nickel oxide,25,7,sodium chloride/potassium chloride/disodium phosphate/monopotassium phosphate/water
10.1109/LED.2012.2193867,gas,nitrogen dioxide,1,,graphene,25,-1,oxygen/nitrogen
10.1109/LED.2012.2193867,gas,ammonia,1.698970004,,graphene,25,-1,oxygen/nitrogen
10.1016/j.carbon.2017.08.026,gas,ammonia,2.301029996,3.301029996,graphene,25,-1,nitrogen
10.1021/acsami.8b14142,gas,acetone,-0.698970004,3.301029996,molybdenum ditelluride,25,-1,nitrogen
10.1021/acs.nanolett.8b04988,liquid,h+,-7,0.5,silicon dioxide,25,,water
10.1016/j.snb.2014.02.058,gas,nitrogen dioxide,0,,silicon dioxide,25,-1,oxygen/nitrogen
10.1016/j.snb.2019.01.062,liquid,ammonium,-2.743763467,4.256236533,polyvinyl chloride,25,7,sodium phosphate/ calcium chloride/ potassium chloride/sodium chloride/ mucin/urea/water
10.3390/s140916869,gas,n-butanol,2.592176757,,"poly[2,5-bis(3-tetradecylthiophen-2-yl)thieno[3,2-b]thiophene]",25,-1,nitrogen
10.3390/s140916869,gas,ethanol,3.757775491,,"poly[2,5-bis(3-tetradecylthiophen-2-yl)thieno[3,2-b]thiophene]",25,-1,nitrogen
10.3390/s140916869,gas,acetone,4.504606771,,"poly[2,5-bis(3-tetradecylthiophen-2-yl)thieno[3,2-b]thiophene]",25,-1,nitrogen
10.1016/j.bios.2010.12.006,liquid,h+,-8,0,silicon dioxide,25,,water
10.3762/bjnano.4.38,liquid,h+,-5,-3,silicon dioxide,25,,water
10.1016/j.bios.2018.12.005,liquid,copper(ii) sulfate,-7.097972619,-2.796942623,gly-his,25,7.7,water
10.1016/j.jhazmat.2021.126301,liquid,hg2+,-2.998720717,1.302309278,titanium carbide,25,7,water
10.1038/s41598-021-88569-x,gas,nitrogen dioxide,-1.522878745,0,tetraphenylporphyrin,30,-1,oxygen/nitrogen
10.1021/acs.nanolett.0c02221,gas,nitrogen dioxide,-1.301029996,1.176091259,rhenium sulfide/niobium sulfide,25,-1,oxygen/nitrogen
10.1016/j.snb.2019.04.032,liquid,potassium,-4.408935393,2.592176757,potassium ionophore iii,25,7,water
10.1016/j.snb.2009.01.061,liquid,creatinine,2.301029996,3.113943352,poly(ethylene-co-vinyl alcohol),25,7,water
10.3390/mi8050155,gas,ammonia,-2.522878745,1.477121255,molybdenum ditelluride,25,-1,nitrogen
10.1016/j.snb.2020.128403,liquid,h+,-7,-1,silicon dioxide,25,,water
10.1016/j.snb.2021.129661,gas,nitrogen dioxide,-4.769551079,-0.301029996,indium oxide,75,-1,oxygen/nitrogen
10.1039/c1cc12073e,liquid,tetraethyl pyrophosphate,0.638341971,,"2,2'-dipicolylamine",25,8,tris buffer
10.1016/j.cplett.2020.138056,liquid,cu2+,-3.48148606,-1.22184875,l-cysteine,25,7,water
10.1016/j.cplett.2020.138056,liquid,pb2+,-2.627087997,-1.22184875,l-cysteine,25,7,water
10.1016/j.carbon.2017.12.065,gas,nitrogen dioxide,0.176091259,1.602059991,carbon nanotube,25,-1,oxygen/nitrogen
10.1016/j.snb.2020.128936,liquid,methyl parathion,-5,1,zirconium oxide/graphene/phenol/ethylene oxide/benzoic acid,25,5,acetic acid/sodium acetate
10.1143/JJAP.51.02BL05,liquid,h+,-8,0,silicon dioxide/ hafnium oxide/ aluminum oxide,25,,water
10.1016/j.snb.2015.03.016,gas,benzene,0.176091259,,platinum,220,-1,oxygen/nitrogen
10.1016/j.snb.2015.03.016,gas,naphthalene,0.397940009,1.602059991,platinum,220,-1,oxygen/nitrogen
10.1016/j.snb.2015.03.016,gas,formaldehyde,1.698970004,2,platinum,220,-1,oxygen/nitrogen
10.4283/JKMS.2020.30.2.064,liquid,h+,-6.8,-0.9,silicon nitride,25,,water
10.1016/j.bios.2018.04.051,liquid,"2,4-dichlorophenoxyacetic acid",-9.257589119,-7.655529128,"2,4-dichlorophenoxyacetic acid/4-ethynylaniline",25,7,water
10.1016/j.snb.2012.11.054,liquid,na+,-2.638272164,3.361727836,sodium ionophore i,25,7,lithium acetate
